Repository: fc-tud/multi-task-learning-materials

# Multi-Task Learning in Materials Design

The code in this repository accompanies the paper _�Leveraging Multi-Task Learning Regressor Chains for Small and Sparse Tabular Data in Materials Design�_.

## Console Output

### Model Training
```
vvvvvvvvvvvvvvvvvvvvvvvvvvvvvvvvvvvvvvvvvvvvvvvvvvvvvvvvvvvvvvvvvvvvvvvvvvvvvvv
Dataset name: 'dataset-name'
Sparse mode: 'sparse-mode', Data available: 'sparse-level'
train_size for outer loop = 'train-size'
Workdir: 'workdir'
---------- SPLIT 1 ---------- (outer split)

## Saved Results

### Plot Results
The code for visualizing the results and reproducing the figures from the paper can be found in the following script `results/plot_results.ipynb`.

File: data/storage/guo-reduced-1000/data.csv (part 3 of 5)
Furnace_temperature;Exist_temperature;Annealing_temperature;Thickness;Width;Sulfur_content;Copper_content;Nickel_content;Chromium_content;Molybdenum_content;Vanadium_content;Niobium_content;Total_Al_content;Acid_soluble_Al_content;Titanium_content;Boron_content;Tin_content;Arsenic_content;Zirconium_content;Calcium_content;Lead_content;Ceq;Pcm;Antimony_content;Nitrogen_content;Oxygen_content;Tungsten_content;yield-strength;tensile-strength;elongation
1186;856;625;2.0;925;0.0065;0.0154;0.0055;0.0104;0.0013;0.0001;0.0001;0.0429;0.039;0.0003;0.0017;0.0037;0.002;0.0;0.0001;0.0001;0.07;0.05;0.0017;0.002;0.0;0.0;192;292;44.5
1202;860;570;8.0;1390;0.0014;0.0146;0.0064;0.0203;0.0007;0.001;0.0263;0.0213;0.0196;0.0141;0.0001;0.0016;0.003;0.0053;0.0027;0.0001;0.2713;0.14;0.0009;0.004;0.0;0.0;472;553;28.5
1194;850;551;4.0;1160;0.007;0.2552;0.008;0.3413;0.0024;0.0023;0.0019;0.0244;0.0219;0.0307;0.0002;0.0014;0.0026;0.0022;0.0014;0.0001;0.2395;0.1448;0.0009;0.0;0.0;0.0;419;530;36.0
1182;823;544;9.0;1070;0.0023;0.0131;0.0065;0.0154;0.0033;0.0011;0.001;0.0307;0.0289;0.0298;0.0002;0.0024;0.0025;0.0013;0.0004;0.0001;0.3185;0.2124;0.0004;0.004;0.0;0.0;467;567;27.0
1222;870;578;3.0;1530;0.0069;0.011;0.0076;0.0146;0.0034;0.0004;0.005;0.0335;0.0296;0.0007;0.0002;0.0028;0.0028;0.0006;0.0003;0.0008;0.1083;0.0887;0.0006;0.003;0.003;0.0;340;404;43.0
1195;867;643;2.3;1238;0.007;0.0099;0.0044;0.0083;0.0023;0.0003;0.0001;0.0437;0.0408;0.0001;0.0014;0.0009;0.0025;0.0002;0.0003;0.0001;0.0646;0.0487;0.0001;0.001;0.004;0.0;246;334;48.0
1257;845;596;2.3;1120;0.0092;0.2792;0.0822;0.3342;0.001;0.0021;0.0015;0.0219;0.0187;0.005;0.0004;0.0086;0.0033;0.0013;0.001;0.0004;0.25;0.15;0.0001;0.0;0.0;0.0;402;516;41.0
1217;839;519;2.0;1250;0.0048;0.0129;0.0065;0.0165;0.0006;0.0005;0.0133;0.0287;0.0268;0.0138;0.0001;0.0012;0.0033;0.0037;0.0006;0.0001;0.1972;0.108;0.0007;0.004;0.0;0.0;415;476;27.0
1212;848;522;2.0;1030;0.0027;0.011;0.0063;0.0127;0.0013;0.0003;0.0292;0.0337;0.0328;0.0141;0.0001;0.0016;0.0027;0.0021;0.0007;0.0025;0.2006;0.1068;0.0008;0.003;0.0;0.0;466;488;23.0
1185;873;588;2.6;1219;0.0108;0.0218;0.0058;0.0178;0.0016;0.0003;0.0007;0.0291;0.0259;0.0003;0.0014;0.0017;0.0025;0.0015;0.0006;0.0003;0.1369;0.0998;0.0007;0.002;0.0;0.0;290;366;44.0
1117;869;691;2.61;1264;0.0024;0.0082;0.0077;0.0137;0.0008;0.0002;0.0003;0.2489;0.2463;0.0002;0.0;0.0008;0.0017;0.0001;0.0001;0.0001;0.06;0.03;0.0013;0.001;0.001;0.0;198;344;44.0
1233;841;559;3.0;1349;0.006;0.0213;0.0052;0.0167;0.0034;0.0005;0.0458;0.0342;0.033;0.0017;0.0001;0.0011;0.0051;0.0012;0.0003;0.0001;0.2154;0.1099;0.0011;0.003;0.0;0.0;532;574;28.5
1189;868;613;2.0;925;0.0086;0.0086;0.0083;0.0121;0.0019;0.0001;0.0001;0.0402;0.0355;0.0001;0.0017;0.0001;0.0036;0.0;0.0003;0.0001;0.07;0.05;0.0001;0.001;0.002;0.0;246;331;44.5
1189;865;568;5.05;1220;0.0029;0.0124;0.0049;0.0151;0.0001;0.0007;0.0264;0.0244;0.0193;0.024;0.0;0.0012;0.0031;0.0052;0.001;0.0001;0.2784;0.141;0.0007;0.004;0.0;0.0;502;555;31.5
1181;873;585;2.75;1285;0.017;0.0115;0.0069;0.0117;0.0019;0.0002;0.0005;0.0214;0.0191;0.0002;0.0001;0.0006;0.0024;0.0015;0.0006;0.0001;0.1125;0.0769;0.0002;0.003;0.0;0.0;273;377;47.0
1209;860;617;2.0;1225;0.0082;0.0088;0.0061;0.015;0.0016;0.0001;0.0001;0.0349;0.0277;0.0002;0.0012;0.0011;0.0024;0.0004;0.0004;0.0001;0.071;0.0544;0.0001;0.001;0.002;0.0;243;332;46.0
1175;865;589;7.1;1260;0.0087;0.0097;0.0062;0.0163;0.0001;0.0001;0.0001;0.0483;0.042;0.0001;0.0001;0.0005;0.0018;0.0001;0.0003;0.0001;0.19;0.14;0.001;0.003;0.002;0.0;313;423;35.0
1208;896;588;2.75;900;0.0168;0.0113;0.0053;0.0141;0.002;0.0003;0.0007;0.0286;0.0274;0.0004;0.0001;0.0007;0.0027;0.0018;0.0007;0.0001;0.1076;0.0696;0.0005;0.002;0.0;0.0;317;370;42.5
1207;858;613;2.0;1050;0.0072;0.0127;0.0078;0.0145;0.001;0.0001;0.0001;0.0265;0.0231;0.0001;0.0046;0.0009;0.0023;0.0;0.0001;0.0001;0.08;0.08;0.0018;0.002;0.0;0.0;278;347;33.0
1204;867;620;2.0;1260;0.0111;0.0103;0.0058;0.015;0.0025;0.0001;0.0002;0.0354;0.0325;0.0001;0.0036;0.001;0.0027;0.0005;0.0002;0.0001;0.0716;0.0668;0.0001;0.002;0.0;0.0;206;309;45.0
1172;851;580;3.8;940;0.0075;0.0097;0.0039;0.016;0.0019;0.0005;0.0009;0.0374;0.0341;0.0207;0.0011;0.0006;0.0022;0.0012;0.0006;0.0001;0.1942;0.1588;0.0005;0.003;0.0;0.0;373;454;39.0
1225;851;554;3.0;1110;0.0062;0.299;0.0101;0.3389;0.0008;0.0023;0.0009;0.0339;0.0316;0.0288;0.0003;0.001;0.006;0.0021;0.0012;0.0001;0.2408;0.1474;0.0003;0.0;0.0;0.0;421;521;42.5
1214;896;642;2.3;1239;0.0109;0.0155;0.0108;0.0225;0.0046;0.0009;0.0005;0.0422;0.0411;0.0002;0.0015;0.0031;0.0025;0.0005;0.0003;0.0001;0.0751;0.0585;0.0002;0.003;0.002;0.0;233;334;50.0
1191;875;589;2.75;1130;0.0141;0.009;0.0048;0.0128;0.0008;0.0001;0.0001;0.0253;0.0215;0.0003;0.0001;0.0006;0.0032;0.0012;0.0006;0.0001;0.1128;0.076;0.0003;0.003;0.0;0.0;276;377;47.5
1171;869;570;2.75;980;0.0081;0.0118;0.0109;0.0185;0.0016;0.0001;0.0001;0.0343;0.0311;0.0003;0.0001;0.0024;0.0027;0.0;0.0001;0.0001;0.13;0.09;0.0022;0.002;0.0;0.0;278;375;46.0
1207;827;530;14.6;1170;0.0063;0.0118;0.0059;0.0118;0.003;0.0003;0.0001;0.0311;0.0277;0.0249;0.0013;0.0006;0.0024;0.0004;0.0003;0.0001;0.1936;0.1596;0.0001;0.005;0.0;0.0;348;461;30.5
1190;869;621;2.75;1265;0.0137;0.0099;0.0058;0.0084;0.0012;0.0001;0.0001;0.0265;0.0223;0.0001;0.0;0.0003;0.0025;0.0007;0.0008;0.0001;0.0896;0.0664;0.0004;0.0;0.0;0.0;281;355;45.5
1209;853;584;3.7;1080;0.0087;0.0117;0.0057;0.0138;0.0017;0.0002;0.0001;0.0305;0.0274;0.0005;0.0001;0.002;0.0025;0.0011;0.0006;0.001;0.2237;0.1757;0.0005;0.003;0.0;0.0;414;458;40.5
1243;849;523;2.5;1400;0.0021;0.0121;0.0056;0.0122;0.0001;0.0009;0.0477;0.0353;0.0341;0.0234;0.0001;0.0011;0.0031;0.0055;0.0007;0.0001;0.2901;0.1387;0.0003;0.005;0.0;0.0;561;603;20.0
1190;795;505;9.75;1100;0.0027;0.0117;0.006;0.0145;0.0001;0.0001;0.0301;0.0348;0.0333;0.0196;0.0;0.0009;0.0034;0.0061;0.0027;0.0001;0.2967;0.1346;0.0003;0.004;0.0;0.0;508;553;26.0
1109;877;695;2.61;1110;0.0029;0.0077;0.0081;0.0133;0.0013;0.0001;0.001;0.2858;0.2848;0.0003;0.0001;0.0021;0.0019;0.0001;0.0001;0.0001;0.07;0.03;0.0022;0.001;0.001;0.0;285;378;37.5
1208;865;619;2.0;925;0.0103;0.0143;0.0074;0.0166;0.0032;0.0001;0.0001;0.0398;0.0357;0.0001;0.0013;0.0009;0.0027;0.0003;0.0003;0.0001;0.0678;0.0507;0.0001;0.001;0.003;0.0;256;335;46.5
1222;841;524;2.0;1207;0.0033;0.0143;0.006;0.0164;0.0001;0.0007;0.0259;0.0227;0.0208;0.024;0.0;0.001;0.0031;0.0048;0.0007;0.0001;0.2723;0.1344;0.0009;0.005;0.0;0.0;574;630;19.0
1180;877;583;2.75;1600;0.015;0.0108;0.0077;0.0115;0.0021;0.0001;0.0001;0.0233;0.0163;0.0002;0.0001;0.0009;0.0024;0.0005;0.0003;0.0001;0.1056;0.0725;0.0001;0.005;0.0;0.0;284;382;46.0
1224;861;550;4.0;1100;0.0022;0.0111;0.0042;0.0131;0.0001;0.0012;0.0153;0.0447;0.0421;0.0784;0.0;0.0009;0.0026;0.0033;0.0023;0.0001;0.24;0.1131;0.0006;0.003;0.0;0.0;592;640;26.0
1210;831;556;6.0;1180;0.0112;0.0123;0.0065;0.0133;0.001;0.0001;0.0006;0.0346;0.0293;0.0004;0.0;0.0007;0.0029;0.002;0.0009;0.0001;0.2098;0.1596;0.0004;0.003;0.0;0.0;377;458;33.0
1203;866;581;3.5;1490;0.004;0.0132;0.0087;0.0179;0.0001;0.0001;0.0163;0.0304;0.0289;0.0009;0.0;0.001;0.0028;0.0035;0.0007;0.0001;0.2188;0.1108;0.0004;0.005;0.0;0.0;438;487;38.0
1186;926;572;9.1;1210;0.0095;0.01;0.0045;0.0083;0.002;0.0001;0.0001;0.0236;0.0214;0.0003;0.0001;0.0009;0.0025;0.0011;0.0006;0.0002;0.0476;0.0267;0.0001;0.001;0.003;0.0;227;315;58.0
1217;868;571;8.0;1390;0.0024;0.0133;0.0076;0.0157;0.0059;0.0001;0.0255;0.0215;0.02;0.0154;0.0002;0.0011;0.0027;0.0014;0.0015;0.0001;0.2651;0.1349;0.0007;0.003;0.0;0.0;467;545;29.0
1206;844;562;7.0;1085;0.0018;0.0091;0.0055;0.0135;0.0001;0.0005;0.0017;0.029;0.0272;0.0157;0.0001;0.0012;0.0027;0.005;0.0023;0.0001;0.3789;0.233;0.0006;0.004;0.0;0.0;448;568;33.5
1206;834;580;6.0;1520;0.0026;0.0101;0.0049;0.0144;0.0046;0.0001;0.0003;0.0351;0.0311;0.0293;0.0003;0.0006;0.0024;0.0008;0.0004;0.0001;0.3015;0.1981;0.0001;0.005;0.0;0.0;436;544;25.5
1175;837;647;9.5;1250;0.0032;0.0101;0.2455;0.2379;0.0003;0.0003;0.0001;0.0364;0.035;0.0031;0.0002;0.0015;0.0024;0.0025;0.0025;0.0001;0.6383;0.524;0.0001;0.005;0.0;0.0;503;813;20.0
1224;872;558;3.23;1551;0.0029;0.022;0.0122;0.0163;0.0001;0.0001;0.0015;0.0409;0.0394;0.001;0.0;0.0014;0.0035;0.0049;0.0014;0.0001;0.2747;0.1364;0.0006;0.003;0.002;0.0;374;464;40.0
1196;865;543;2.3;1182;0.0077;0.0117;0.0052;0.0131;0.0015;0.0001;0.0001;0.0308;0.0299;0.0138;0.0011;0.0011;0.0024;0.0014;0.0007;0.0013;0.2597;0.1886;0.0007;0.003;0.0;0.0;388;496;24.5
1124;890;679;2.61;1255;0.0022;0.0077;0.0048;0.0122;0.0009;0.0001;0.0012;0.2582;0.2575;0.0003;0.0001;0.002;0.0019;0.0001;0.0002;0.0001;0.05;0.05;0.0018;0.001;0.001;0.0;282;394;40.5
1169;847;578;3.0;1250;0.0061;0.0102;0.0049;0.0094;0.0005;0.0001;0.0001;0.0279;0.026;0.0006;0.0005;0.0008;0.0028;0.0014;0.0008;0.0001;0.2059;0.1626;0.0002;0.004;0.0;0.0;362;465;37.0
1219;858;557;3.2;1120;0.0025;0.0144;0.0058;0.0142;0.0001;0.0001;0.0484;0.0247;0.0235;0.0019;0.0;0.0011;0.0033;0.0069;0.0028;0.0001;0.3556;0.1638;0.0011;0.004;0.0;0.0;563;610;27.0
1187;879;578;2.75;1500;0.0106;0.0245;0.0082;0.0253;0.0029;0.0002;0.0001;0.0262;0.0237;0.0003;0.0;0.0034;0.0023;0.0008;0.0007;0.0015;0.1214;0.0815;0.0009;0.003;0.0;0.0;296;371;45.0
1221;871;590;3.5;1120;0.0029;0.0118;0.0068;0.0144;0.004;0.0002;0.0244;0.0353;0.0349;0.0263;0.0002;0.0019;0.0033;0.0015;0.0004;0.0024;0.2679;0.1327;0.0006;0.006;0.0;0.0;475;530;33.5
1227;868;617;3.0;1250;0.0008;0.0114;0.0071;0.1433;0.0002;0.0001;0.0002;0.0213;0.0196;0.0014;0.0001;0.001;0.0027;0.003;0.0024;0.0001;0.595;0.4997;0.0004;0.004;0.003;0.0;581;807;27.0
1205;904;680;3.5;920;0.0067;0.0104;0.0042;0.013;0.0008;0.0002;0.0001;0.0227;0.0195;0.0484;0.0;0.001;0.002;0.0;0.0001;0.0002;0.03;0.01;0.0016;0.002;0.003;0.0;190;269;45.0
1234;852;665;3.0;1250;0.0003;0.013;0.0079;0.1996;0.0011;0.0006;0.0001;0.0231;0.0161;0.0021;0.0002;0.0001;0.0027;0.0008;0.0017;0.0002;0.7213;0.6502;0.0001;0.005;0.0;0.0;417;763;23.0
1205;869;580;3.0;1020;0.0038;0.013;0.009;0.0169;0.0039;0.0001;0.0144;0.0385;0.0371;0.0006;0.0;0.0019;0.0028;0.001;0.0003;0.0001;0.2061;0.1065;0.0004;0.003;0.0;0.0;420;466;36.0
1198;833;577;3.9;1500;0.0027;0.0103;0.0059;0.012;0.0001;0.0006;0.0014;0.043;0.0407;0.0295;0.0001;0.0014;0.0025;0.0042;0.0011;0.0001;0.2854;0.1814;0.0006;0.005;0.0;0.0;427;528;28.0
1180;840;620;2.5;1250;0.0014;0.0084;0.0062;0.0149;0.0003;0.0001;0.0001;0.0298;0.027;0.0014;0.0001;0.0009;0.0029;0.0025;0.0024;0.0001;0.2353;0.1613;0.0005;0.005;0.0;0.0;385;466;39.0
1183;904;707;2.75;1095;0.0097;0.0112;0.0056;0.0104;0.0019;0.0001;0.0001;0.0333;0.0308;0.0001;0.0014;0.0008;0.0024;0.0006;0.0006;0.0008;0.0619;0.0491;0.0003;0.001;0.002;0.0;190;294;47.5
1191;872;615;2.0;930;0.0073;0.0076;0.0051;0.0124;0.0011;0.0003;0.0007;0.0308;0.0275;0.0001;0.0016;0.0003;0.0029;0.0;0.0003;0.0001;0.08;0.06;0.0001;0.003;0.003;0.0;249;339;46.5
1177;879;674;4.5;1214;0.0073;0.0084;0.007;0.0082;0.0016;0.0001;0.0001;0.025;0.0225;0.0005;0.0;0.0003;0.0025;0.0002;0.0003;0.0001;0.0441;0.0276;0.0001;0.001;0.0;0.0;268;329;42.0
1193;918;639;3.5;1046;0.0062;0.0146;0.0055;0.0111;0.0024;0.0009;0.0003;0.0332;0.0298;0.0496;0.0002;0.0013;0.0037;0.0004;0.0003;0.0001;0.0248;0.0115;0.0002;0.001;0.003;0.0;212;297;44.0
1198;868;564;5.5;1200;0.0018;0.0184;0.0112;0.0247;0.0001;0.0001;0.0224;0.025;0.0231;0.0246;0.0;0.0014;0.0029;0.0041;0.0008;0.0001;0.2752;0.1393;0.0005;0.004;0.0;0.0;497;547;29.0
1194;891;702;2.75;1015;0.0091;0.0125;0.0054;0.0091;0.0024;0.0001;0.0001;0.0387;0.0352;0.0002;0.0016;0.001;0.0027;0.0004;0.0003;0.0001;0.069;0.0559;0.0001;0.002;0.003;0.0;238;333;45.5
1183;888;620;2.75;1600;0.0175;0.0085;0.0034;0.0061;0.0004;0.0001;0.0001;0.0243;0.0204;0.0003;0.0;0.0002;0.0022;0.0014;0.0007;0.0001;0.1397;0.0961;0.0001;0.003;0.0;0.0;282;388;51.0
1174;836;586;2.75;1000;0.0112;0.0091;0.0064;0.0126;0.0022;0.0001;0.0004;0.048;0.0448;0.0004;0.0001;0.003;0.0033;0.0;0.0003;0.0001;0.09;0.06;0.0001;0.004;0.0;0.0;330;412;39.0
1208;853;618;2.5;1090;0.0017;0.0105;0.0069;0.0133;0.0023;0.0001;0.0005;0.0251;0.0233;0.0247;0.0001;0.0012;0.0029;0.0015;0.0025;0.0001;0.4018;0.2532;0.0003;0.004;0.0;0.0;478;570;40.5
1210;844;589;2.5;1060;0.0111;0.0142;0.0076;0.0118;0.0023;0.0001;0.0001;0.0354;0.03;0.0003;0.0001;0.0008;0.0025;0.0012;0.001;0.0003;0.0902;0.0668;0.0002;0.003;0.0;0.0;329;392;35.0
1221;911;680;2.75;1225;0.0071;0.0093;0.0055;0.0113;0.0023;0.0007;0.0004;0.0251;0.0232;0.0488;0.0001;0.0012;0.0021;0.0005;0.0003;0.0001;0.025;0.0109;0.0001;0.002;0.0;0.0;203;293;54.5
1187;893;617;2.75;914;0.0076;0.0096;0.0074;0.012;0.0009;0.0001;0.0001;0.0445;0.0416;0.0001;0.0015;0.0015;0.0021;0.0;0.0001;0.0001;0.06;0.05;0.0015;0.001;0.003;0.0;248;339;49.0
1137;868;650;2.75;1020;0.0043;0.0077;0.0057;0.0177;0.0011;0.0001;0.0009;0.232;0.2313;0.0004;0.0002;0.0018;0.0022;0.0001;0.0001;0.0001;0.05;0.05;0.0016;0.001;0.002;0.0;277;408;36.0
1190;893;570;2.75;900;0.0129;0.0146;0.0067;0.0165;0.0005;0.0001;0.0002;0.0278;0.0234;0.0008;0.0;0.0014;0.0027;0.0009;0.0006;0.0002;0.13;0.09;0.0001;0.003;0.0;0.0;296;379;44.5
1224;847;545;3.0;1175;0.0086;0.2636;0.0106;0.3383;0.0043;0.0027;0.0021;0.0231;0.0212;0.029;0.0004;0.0019;0.0029;0.0012;0.001;0.0001;0.2483;0.1544;0.0007;0.0;0.0;0.0;419;505;31.0
1179;837;584;8.0;1030;0.0033;0.011;0.0066;0.0167;0.0013;0.0005;0.0009;0.0261;0.0252;0.0312;0.0001;0.0047;0.0026;0.0025;0.0007;0.0025;0.296;0.1884;0.0011;0.003;0.0;0.0;455;543;30.0
1194;858;581;2.0;1160;0.0084;0.0135;0.0067;0.0159;0.0018;0.0005;0.0015;0.0347;0.0336;0.0025;0.0003;0.0014;0.0037;0.0023;0.0007;0.0001;0.2279;0.1771;0.0008;0.003;0.0;0.0;360;459;37.5
1213;819;574;3.75;1190;0.0071;0.0171;0.0071;0.0151;0.0025;0.0001;0.0004;0.03;0.0257;0.0001;0.0017;0.0011;0.0042;0.0015;0.0006;0.0003;0.0714;0.0597;0.0004;0.001;0.002;0.0;384;445;31.0
1200;838;545;3.0;1250;0.0041;0.0199;0.012;0.0117;0.0001;0.0001;0.0422;0.0348;0.0318;0.0009;0.0;0.001;0.0032;0.0035;0.0007;0.0001;0.217;0.1106;0.0002;0.003;0.0;0.0;518;555;32.0
1218;837;552;2.75;1090;0.007;0.29;0.0053;0.3445;0.0009;0.0021;0.0013;0.0268;0.0244;0.0317;0.0002;0.0007;0.0025;0.0021;0.0016;0.0001;0.259;0.1625;0.0002;0.0;0.0;0.0;440;534;35.5
1257;859;622;3.2;1140;0.0014;0.2989;0.0086;0.5887;0.0037;0.0034;0.0019;0.0283;0.0262;0.0866;0.0003;0.0017;0.0039;0.0011;0.002;0.0015;0.3049;0.1626;0.0005;0.004;0.003;0.0;592;652;23.5
1201;879;617;2.75;1215;0.012;0.012;0.0049;0.0097;0.0016;0.0003;0.0007;0.0252;0.0225;0.0001;0.0001;0.0007;0.0027;0.0012;0.0006;0.0004;0.0658;0.0437;0.0006;0.0;0.0;0.0;248;327;51.0
1228;896;554;4.02;1458;0.0021;0.0141;0.0052;0.0158;0.0051;0.0001;0.0017;0.044;0.0438;0.0019;0.0001;0.0017;0.003;0.0021;0.0007;0.0062;0.3721;0.1795;0.0011;0.003;0.001;0.0;425;520;39.0
1174;922;690;4.52;1039;0.0073;0.0137;0.006;0.0095;0.002;0.0011;0.0002;0.0423;0.0389;0.0621;0.0004;0.0018;0.003;0.0006;0.0002;0.0001;0.0239;0.0119;0.0005;0.001;0.002;0.0;195;290;43.0
1173;828;579;3.5;1500;0.013;0.0187;0.0075;0.0137;0.0016;0.0002;0.0006;0.0292;0.0253;0.0003;0.0001;0.0015;0.003;0.0018;0.0006;0.0001;0.1949;0.1514;0.0007;0.003;0.0;0.0;376;442;39.5
1230;834;562;9.8;1500;0.0043;0.0106;0.0073;0.0148;0.0063;0.0002;0.0523;0.023;0.0214;0.033;0.0001;0.002;0.0025;0.0018;0.0021;0.0021;0.3353;0.159;0.0012;0.004;0.0;0.0;564;636;18.5
1196;854;610;3.7;1250;0.0012;0.0102;0.0078;0.1541;0.0002;0.0009;0.0022;0.0235;0.0206;0.0014;0.0002;0.0013;0.0029;0.0039;0.002;0.0001;0.6052;0.4978;0.0004;0.004;0.002;0.0;650;856;21.5
1199;871;588;2.75;1300;0.0097;0.0128;0.0084;0.0123;0.0023;0.0001;0.0001;0.023;0.0218;0.0002;0.0;0.0006;0.0025;0.0013;0.0007;0.0001;0.1174;0.0787;0.0001;0.002;0.0;0.0;273;374;47.0
1204;862;583;2.5;1210;0.0036;0.0127;0.0055;0.0125;0.0001;0.0001;0.0134;0.0376;0.0347;0.0006;0.0;0.0007;0.0028;0.0033;0.0007;0.0001;0.2206;0.1185;0.0002;0.003;0.0;0.0;465;503;36.0
1227;872;562;3.22;957;0.0018;0.0106;0.0067;0.0169;0.0001;0.0001;0.0012;0.0378;0.0354;0.0014;0.0;0.0019;0.0037;0.0052;0.0011;0.0007;0.2852;0.147;0.0007;0.002;0.002;0.0;394;484;36.5
1122;871;691;2.61;1275;0.004;0.0073;0.0081;0.0106;0.0011;0.0001;0.0005;0.2639;0.2628;0.0001;0.0;0.0013;0.0019;0.0001;0.0001;0.0001;0.06;0.03;0.0014;0.001;0.001;0.0;204;351;46.0
1215;898;706;2.75;1015;0.0079;0.0111;0.0057;0.0097;0.0025;0.0001;0.0001;0.0301;0.027;0.0001;0.0015;0.0007;0.0024;0.0002;0.0002;0.0001;0.0676;0.0555;0.0001;0.001;0.003;0.0;240;323;54.0
1220;854;582;3.0;1500;0.0039;0.0095;0.0036;0.0125;0.002;0.0003;0.0001;0.0292;0.0264;0.0006;0.0001;0.0016;0.0024;0.0011;0.0006;0.0012;0.2072;0.1593;0.0006;0.004;0.0;0.0;341;443;36.0
1203;827;528;15.99;950;0.0018;0.0114;0.0072;0.0187;0.0027;0.0002;0.0311;0.0248;0.0224;0.0208;0.0001;0.0017;0.0036;0.0016;0.0015;0.0001;0.3495;0.2108;0.001;0.004;0.0;0.0;478;574;24.5
1210;806;487;8.0;1210;0.0074;0.0126;0.0073;0.018;0.0001;0.0005;0.0096;0.0244;0.0212;0.001;0.0001;0.0021;0.0037;0.0079;0.001;0.0001;0.332;0.2064;0.001;0.003;0.0;0.0;468;554;24.5
1186;852;570;3.5;1250;0.0064;0.013;0.0103;0.0167;0.0007;0.0001;0.0001;0.0309;0.0273;0.0008;0.0001;0.0011;0.0028;0.0024;0.0022;0.0003;0.2483;0.1736;0.0004;0.004;0.0;0.0;394;477;36.0
1195;880;591;2.75;1600;0.0113;0.0093;0.0049;0.0081;0.0016;0.0007;0.002;0.0269;0.0241;0.0003;0.0001;0.0015;0.0026;0.0019;0.0007;0.0006;0.1122;0.0773;0.0003;0.002;0.0;0.0;245;348;50.0
1200;849;580;19.0;1400;0.0032;0.0108;0.0052;0.0169;0.0035;0.0001;0.0007;0.0361;0.0341;0.0243;0.0001;0.0082;0.0027;0.0014;0.0006;0.0017;0.329;0.2001;0.0005;0.004;0.0;0.0;448;527;25.0
1204;861;620;3.75;1250;0.0105;0.0097;0.0065;0.0096;0.0016;0.0002;0.0001;0.0282;0.024;0.0004;0.0;0.0018;0.0024;0.0007;0.0006;0.0006;0.1221;0.0853;0.0002;0.004;0.0;0.0;303;387;49.0
1179;882;581;2.5;1170;0.0116;0.0131;0.0069;0.0148;0.0007;0.0001;0.0007;0.02;0.0163;0.0004;0.0001;0.0044;0.0031;0.001;0.0017;0.0005;0.12;0.08;0.0001;0.002;0.0;0.0;282;380;46.5
1190;840;612;5.0;1250;0.0042;0.0192;0.0052;0.0107;0.0001;0.0001;0.0001;0.0282;0.0247;0.001;0.0001;0.001;0.006;0.0026;0.0018;0.0001;0.2399;0.1666;0.0004;0.003;0.0;0.0;361;444;45.0
1186;870;680;2.5;935;0.0084;0.0159;0.007;0.0133;0.0005;0.0001;0.0004;0.027;0.0225;0.0001;0.0016;0.001;0.0034;0.0008;0.0007;0.0005;0.05;0.04;0.0001;0.002;0.003;0.0;220;314;48.0
1219;860;620;3.0;1265;0.0145;0.011;0.0049;0.0129;0.0019;0.0008;0.0018;0.0405;0.0372;0.0011;0.0001;0.0016;0.003;0.0022;0.0007;0.0002;0.1288;0.0907;0.0004;0.005;0.0;0.0;328;421;44.5
1126;869;653;2.75;1040;0.0019;0.0076;0.005;0.0164;0.0006;0.0001;0.0003;0.2269;0.2262;0.0002;0.0001;0.0023;0.0021;0.0001;0.0001;0.0001;0.05;0.05;0.0014;0.001;0.001;0.0;286;411;35.0
1204;885;581;2.75;1265;0.0105;0.0101;0.0064;0.0174;0.0016;0.0006;0.0012;0.0192;0.0177;0.0001;0.0001;0.001;0.0038;0.0016;0.0006;0.0001;0.1141;0.0775;0.0004;0.002;0.0;0.0;280;371;47.0
1182;826;528;12.0;920;0.0006;0.0128;0.006;0.0197;0.0004;0.0008;0.0025;0.0254;0.0226;0.026;0.0003;0.0018;0.0031;0.0052;0.0013;0.0001;0.3006;0.1957;0.0008;0.005;0.0;0.0;407;517;31.0
1240;831;582;7.8;1500;0.0011;0.0143;0.0079;0.0272;0.0001;0.001;0.0559;0.0264;0.0234;0.0321;0.0;0.0014;0.004;0.0069;0.0023;0.0001;0.3385;0.1603;0.0009;0.004;0.0;0.0;602;652;20.5
1178;837;585;3.05;950;0.0119;0.0201;0.0063;0.013;0.0006;0.0001;0.0001;0.0485;0.0466;0.0001;0.0;0.0001;0.0051;0.0007;0.0008;0.0007;0.1067;0.08;0.0001;0.002;0.0;0.0;327;392;37.5
1215;862;621;2.0;925;0.0105;0.0095;0.0062;0.011;0.0023;0.0001;0.0001;0.0399;0.0334;0.0001;0.0015;0.0009;0.0027;0.0002;0.0005;0.0001;0.0613;0.0473;0.0001;0.002;0.004;0.0;192;281;41.0
1194;889;621;2.75;1600;0.0182;0.015;0.0182;0.0179;0.0072;0.0003;0.0001;0.0227;0.0192;0.0003;0.0001;0.0012;0.0031;0.0006;0.0004;0.0001;0.146;0.1002;0.0001;0.002;0.0;0.0;293;380;49.0
1207;865;578;4.0;1235;0.0029;0.2719;0.1071;0.582;0.0033;0.0023;0.0009;0.0205;0.0183;0.0236;0.0003;0.0036;0.0028;0.0008;0.0017;0.0012;0.2878;0.1475;0.0636;0.0;0.0;0.0;396;486;40.0
1184;866;626;3.25;875;0.0023;0.0144;0.0118;0.0187;0.0027;0.0003;0.0002;0.0237;0.021;0.03;0.0002;0.0015;0.0031;0.0008;0.0004;0.0008;0.18;0.1;0.0001;0.005;0.0;0.0;330;431;38.5
1188;868;620;3.0;1250;0.0031;0.0124;0.0053;0.0118;0.0012;0.0001;0.0001;0.0312;0.0286;0.0011;0.0;0.0023;0.0027;0.002;0.0006;0.0014;0.2302;0.1221;0.0003;0.005;0.0;0.0;344;436;37.5
1189;857;583;3.5;1500;0.0075;0.012;0.0077;0.017;0.0001;0.0001;0.0003;0.031;0.0275;0.0007;0.0;0.0009;0.0026;0.0036;0.0007;0.0001;0.222;0.1166;0.0003;0.004;0.0;0.0;357;427;44.0
1191;923;715;3.7;1423;0.0115;0.0125;0.0068;0.0116;0.0022;0.0007;0.008;0.0401;0.0352;0.0322;0.0015;0.0016;0.0028;0.0004;0.0002;0.0004;0.0177;0.0156;0.0002;0.002;0.003;0.0;224;314;47.5
1165;883;575;2.75;850;0.0129;0.0119;0.0079;0.0146;0.0016;0.0001;0.0001;0.0202;0.0178;0.0001;0.0001;0.0024;0.0031;0.0;0.0001;0.0001;0.11;0.08;0.002;0.002;0.0;0.0;272;372;43.5
1202;826;569;8.9;1290;0.0218;0.0129;0.0111;1.1248;0.0018;0.0027;0.0015;0.024;0.0228;0.0014;0.0;0.0021;0.003;0.0032;0.0008;0.0006;0.6331;0.3239;0.0001;0.004;0.001;0.0;619;747;18.5
1140;865;647;2.75;1020;0.0027;0.0102;0.004;0.0112;0.0022;0.0004;0.0012;0.261;0.261;0.0002;0.0001;0.0023;0.0026;0.0012;0.0006;0.0006;0.05;0.05;0.0001;0.001;0.001;0.0;250;391;42.5
1199;833;520;9.75;1380;0.0093;0.0129;0.007;0.0157;0.0036;0.0002;0.0013;0.0386;0.0372;0.0006;0.0001;0.0017;0.0027;0.0011;0.0003;0.0001;0.2859;0.2028;0.0007;0.004;0.0;0.0;363;491;30.0
1189;890;620;3.0;1070;0.0135;0.0117;0.0059;0.0186;0.0024;0.0001;0.0001;0.0373;0.0352;0.0004;0.0001;0.0012;0.0043;0.0004;0.0003;0.0001;0.2012;0.1555;0.0001;0.004;0.0;0.0;361;450;38.0
1203;874;576;5.55;1190;0.0025;0.0107;0.0046;0.014;0.0001;0.0007;0.025;0.0286;0.0277;0.0237;0.0001;0.0012;0.0026;0.0053;0.0008;0.0001;0.2716;0.1353;0.0003;0.004;0.0;0.0;488;548;30.0
1187;883;683;2.5;935;0.0065;0.0117;0.006;0.0097;0.0027;0.001;0.0004;0.0345;0.0341;0.0002;0.0013;0.0014;0.0025;0.0006;0.0003;0.0001;0.0467;0.0343;0.0004;0.001;0.002;0.0;243;316;44.5
1224;846;519;2.0;1000;0.0019;0.0124;0.0058;0.0168;0.0001;0.0002;0.0449;0.0358;0.0348;0.0206;0.0002;0.0014;0.0028;0.0046;0.0025;0.0001;0.2823;0.1359;0.001;0.004;0.0;0.0;536;584;24.0
1194;857;624;2.0;1260;0.0075;0.0098;0.005;0.0105;0.0027;0.0001;0.0003;0.0375;0.0346;0.0001;0.0018;0.0009;0.0022;0.0005;0.0003;0.0001;0.0632;0.052;0.0002;0.001;0.0;0.0;219;311;44.0
1211;907;702;2.75;1015;0.0137;0.0126;0.0064;0.0117;0.002;0.0002;0.0001;0.0348;0.0333;0.0001;0.0015;0.0016;0.0024;0.0007;0.0006;0.0008;0.0657;0.0538;0.0007;0.002;0.002;0.0;222;323;49.5
1197;860;616;5.75;1630;0.0198;0.0126;0.0059;0.0092;0.002;0.0001;0.0001;0.0206;0.0174;0.0001;0.0;0.0008;0.0026;0.0004;0.0003;0.0007;0.1423;0.1005;0.0001;0.004;0.0;0.0;270;368;43.5
1238;870;631;3.0;1500;0.004;0.2837;0.0095;0.7362;0.0033;0.0027;0.0008;0.0247;0.0215;0.0161;0.0002;0.0015;0.0032;0.001;0.0019;0.0006;0.3304;0.1676;0.0604;0.0;0.0;0.0;366;474;42.0
1217;842;552;3.0;1175;0.0094;0.2796;0.0104;0.3212;0.0007;0.0019;0.0014;0.022;0.0184;0.0276;0.0002;0.0008;0.0025;0.002;0.0017;0.0001;0.2525;0.1604;0.0004;0.0;0.0;0.0;440;536;40.0
1247;909;688;3.0;1260;0.0087;0.0097;0.0057;0.0093;0.0021;0.001;0.0014;0.0248;0.0218;0.0487;0.0001;0.0012;0.0025;0.001;0.0006;0.0006;0.0242;0.01;0.001;0.002;0.003;0.0;190;294;60.5
1192;882;590;2.75;1285;0.0145;0.0129;0.0059;0.0143;0.0016;0.0001;0.0003;0.0228;0.016;0.0004;0.0001;0.0008;0.0025;0.0015;0.0006;0.0001;0.1133;0.0785;0.0003;0.003;0.0;0.0;278;413;52.0
1220;848;576;3.35;1250;0.0124;0.01;0.0074;0.0123;0.0019;0.0001;0.0001;0.0264;0.022;0.0006;0.0002;0.0007;0.0028;0.0005;0.0003;0.0001;0.1512;0.1097;0.0001;0.003;0.0;0.0;332;432;33.5
1179;842;526;3.0;1255;0.0093;0.0112;0.0055;0.0119;0.0014;0.0001;0.0001;0.0246;0.022;0.0005;0.0003;0.0024;0.0023;0.0008;0.0006;0.0011;0.2053;0.1674;0.0005;0.004;0.0;0.0;381;484;32.0
1187;864;621;2.0;930;0.008;0.0104;0.0067;0.0169;0.002;0.0001;0.0001;0.0371;0.0271;0.0004;0.0014;0.0007;0.0025;0.0004;0.0003;0.0001;0.0668;0.0528;0.0002;0.002;0.004;0.0;253;331;51.0
1167;868;624;2.75;1215;0.0096;0.0253;0.0093;0.017;0.0022;0.0001;0.0001;0.0314;0.029;0.0002;0.0;0.0009;0.003;0.0008;0.0008;0.0002;0.0742;0.0484;0.0002;0.0;0.0;0.0;267;346;48.5
1219;843;523;3.0;1450;0.0024;0.0113;0.0045;0.015;0.0001;0.0001;0.0105;0.0196;0.0185;0.0016;0.0001;0.0013;0.003;0.005;0.0011;0.0001;0.3475;0.213;0.0009;0.004;0.0;0.0;524;599;29.0
1214;873;615;4.0;1250;0.0012;0.0132;0.0068;0.1473;0.0033;0.0012;0.0003;0.0193;0.0178;0.0018;0.0002;0.0015;0.0025;0.0011;0.0019;0.0012;0.5708;0.4666;0.0001;0.004;0.002;0.0;479;725;23.0
1200;854;645;2.0;1367;0.0138;0.0114;0.0052;0.0137;0.0026;0.0001;0.0001;0.0421;0.0396;0.0002;0.0013;0.0008;0.0027;0.0004;0.0003;0.0008;0.0734;0.0546;0.0001;0.001;0.002;0.0;238;315;41.0
1152;868;617;2.75;1241;0.0062;0.0091;0.0038;0.0092;0.0019;0.0007;0.0001;0.0368;0.0351;0.0002;0.0002;0.0026;0.0023;0.0007;0.0006;0.001;0.0707;0.0508;0.0009;0.002;0.0;0.0;196;304;43.0
1182;902;575;3.0;1000;0.0078;0.0116;0.0048;0.0078;0.0002;0.0001;0.0001;0.0232;0.0197;0.0001;0.0014;0.0021;0.0024;0.0008;0.0007;0.0002;0.12;0.09;0.0001;0.005;0.0;0.0;271;378;44.0
1199;850;599;4.75;1260;0.0147;0.0143;0.009;0.0202;0.0038;0.0001;0.0001;0.0269;0.0234;0.0001;0.0002;0.001;0.0032;0.0003;0.0003;0.0001;0.0749;0.0498;0.0001;0.002;0.0;0.0;412;467;38.5
1205;855;525;4.0;1250;0.0098;0.014;0.0057;0.0172;0.002;0.0004;0.0001;0.0382;0.0336;0.0006;0.0001;0.0017;0.0026;0.0012;0.0006;0.0015;0.2031;0.1623;0.0008;0.004;0.0;0.0;371;469;40.0
1184;840;590;3.0;1000;0.0033;0.009;0.0056;0.0095;0.0018;0.0003;0.0002;0.0198;0.0129;0.0003;0.0002;0.0009;0.0023;0.0005;0.0003;0.0001;0.0976;0.0735;0.0004;0.003;0.0;0.0;311;386;37.0
1195;859;571;7.9;1295;0.003;0.0104;0.0056;0.0104;0.0001;0.0003;0.0259;0.0218;0.0203;0.0125;0.0;0.0012;0.003;0.005;0.0025;0.0001;0.2709;0.1409;0.0007;0.003;0.0;0.0;502;554;29.0
1179;879;587;2.75;1285;0.0049;0.012;0.0093;0.0184;0.0003;0.0001;0.0001;0.0258;0.022;0.0004;0.0001;0.0006;0.0027;0.0009;0.0006;0.0008;0.12;0.08;0.0001;0.004;0.0;0.0;287;380;48.0
1183;857;618;2.0;1212;0.0069;0.0105;0.0038;0.0101;0.0024;0.0002;0.0001;0.0455;0.042;0.0002;0.0014;0.0008;0.0022;0.0005;0.0003;0.0001;0.0745;0.0581;0.0001;0.001;0.003;0.0;211;295;37.0
1163;878;580;2.75;870;0.0116;0.0116;0.0074;0.0184;0.0014;0.0001;0.0001;0.0218;0.0181;0.0002;0.0001;0.0016;0.0025;0.0011;0.0006;0.0001;0.11;0.08;0.0002;0.002;0.0;0.0;265;359;51.5
1119;878;693;2.61;1180;0.0022;0.0079;0.0072;0.0142;0.0012;0.0002;0.001;0.2793;0.2782;0.0003;0.0001;0.0013;0.0018;0.0001;0.0004;0.0001;0.07;0.03;0.0014;0.002;0.001;0.0;215;350;42.0
1217;861;618;4.0;1315;0.0033;0.2866;0.0073;0.5964;0.0015;0.003;0.003;0.0316;0.0295;0.0911;0.0002;0.0014;0.0031;0.0028;0.0018;0.0005;0.3017;0.1585;0.0006;0.003;0.004;0.0;676;717;19.5
1238;867;600;3.0;1145;0.0018;0.0113;0.011;0.0196;0.0004;0.0003;0.0019;0.0215;0.0195;0.0201;0.0027;0.0012;0.0029;0.0048;0.0024;0.0001;0.5958;0.4749;0.0006;0.005;0.002;0.0;576;812;22.5
1193;834;585;2.75;1250;0.0104;0.0139;0.0063;0.0147;0.0015;0.0001;0.0004;0.0319;0.0285;0.0005;0.0001;0.0009;0.0031;0.0018;0.0009;0.0001;0.2088;0.1628;0.0007;0.002;0.0;0.0;364;455;40.0
1213;889;620;2.0;1230;0.0083;0.0106;0.0064;0.0151;0.0024;0.0001;0.0001;0.0307;0.0283;0.0001;0.0013;0.0022;0.0022;0.0003;0.0003;0.0014;0.0716;0.0561;0.0002;0.002;0.002;0.0;167;291;51.0
1176;875;583;2.75;1150;0.0107;0.01;0.007;0.0111;0.0012;0.0002;0.0002;0.0246;0.0219;0.0003;0.0001;0.0007;0.003;0.0012;0.0006;0.0001;0.0993;0.0675;0.0004;0.002;0.0;0.0;288;363;45.5
1231;842;539;6.0;1150;0.0029;0.0174;0.014;0.0196;0.0042;0.0003;0.0462;0.0313;0.028;0.022;0.0001;0.0019;0.0047;0.0017;0.0005;0.0001;0.283;0.135;0.0011;0.003;0.0;0.0;582;601;24.0
1217;847;499;3.5;1505;0.0103;0.013;0.0053;0.0114;0.0013;0.0001;0.0001;0.0293;0.0271;0.0005;0.0001;0.001;0.003;0.0017;0.0006;0.0001;0.1957;0.1569;0.0004;0.004;0.0;0.0;367;470;42.0
1191;848;586;3.5;1272;0.0129;0.0131;0.0046;0.0083;0.0019;0.0001;0.0001;0.028;0.0246;0.0002;0.0001;0.0009;0.0022;0.0004;0.0002;0.0001;0.1472;0.1101;0.0001;0.004;0.0;0.0;293;397;34.0
1198;844;575;3.0;800;0.0083;0.0093;0.0093;0.013;0.0001;0.0001;0.0002;0.0336;0.0295;0.0004;0.0;0.001;0.002;0.0001;0.0002;0.0001;0.17;0.12;0.0007;0.003;0.0;0.0;404;431;41.5
1198;841;585;4.75;1100;0.0024;0.0134;0.0093;0.0135;0.0015;0.0004;0.0001;0.0292;0.0269;0.0014;0.0001;0.001;0.0032;0.0011;0.0003;0.0001;0.353;0.246;0.0004;0.0;0.0;0.0;401;552;32.0
1185;865;623;2.0;930;0.007;0.0113;0.0057;0.0111;0.0011;0.0001;0.0001;0.0429;0.0336;0.0001;0.0015;0.0027;0.0022;0.0;0.0001;0.0001;0.07;0.06;0.0018;0.002;0.004;0.0;192;296;34.0
1217;897;618;2.3;929;0.0098;0.0117;0.0086;0.0127;0.0024;0.0002;0.0001;0.0357;0.0319;0.0002;0.0016;0.0006;0.0027;0.0003;0.0003;0.0001;0.0658;0.05;0.0001;0.002;0.003;0.0;210;313;47.5
1211;866;632;2.0;1220;0.0087;0.0106;0.0055;0.0132;0.0018;0.001;0.0018;0.0432;0.0369;0.0248;0.0015;0.0012;0.003;0.0022;0.0006;0.0001;0.1854;0.1498;0.0006;0.005;0.0;0.0;428;501;35.0
1204;850;619;2.0;920;0.0076;0.0126;0.0055;0.0115;0.0022;0.0002;0.0001;0.0352;0.0314;0.0002;0.0013;0.0009;0.0027;0.0005;0.0003;0.0001;0.0766;0.0611;0.0002;0.001;0.009;0.0;217;322;41.0
1196;867;615;6.0;1250;0.0101;0.0145;0.0059;0.0152;0.0017;0.0001;0.0014;0.0341;0.0321;0.0005;0.0001;0.0012;0.0026;0.0021;0.0006;0.0001;0.2105;0.1625;0.0009;0.003;0.0;0.0;361;439;22.5
1245;846;624;2.0;1100;0.0045;0.0139;0.0089;0.0248;0.0049;0.0014;0.0013;0.0277;0.0252;0.0292;0.0002;0.0025;0.0027;0.0014;0.0003;0.0001;0.2917;0.1855;0.0006;0.004;0.0;0.0;461;548;34.0
1222;861;618;2.1;1220;0.0042;0.0136;0.0061;0.0136;0.0031;0.0001;0.0126;0.0305;0.0281;0.0143;0.0002;0.0008;0.0026;0.0009;0.0003;0.0001;0.1967;0.112;0.0002;0.003;0.0;0.0;374;437;28.0
1209;849;581;4.5;1245;0.0034;0.0119;0.0068;0.0165;0.0001;0.0001;0.0384;0.0228;0.0219;0.0026;0.0001;0.0021;0.0037;0.0068;0.0018;0.0001;0.3133;0.1552;0.0009;0.005;0.0;0.0;545;589;33.5
1188;835;551;3.0;1272;0.005;0.0138;0.0082;0.0167;0.0011;0.0001;0.0288;0.0327;0.0295;0.0138;0.0001;0.0019;0.0029;0.0012;0.0006;0.0005;0.2;0.11;0.0001;0.002;0.002;0.0;418;481;35.0
1218;890;623;3.5;1232;0.0115;0.0137;0.006;0.0144;0.0025;0.0008;0.0001;0.0283;0.0243;0.0001;0.0014;0.0023;0.0023;0.0003;0.0003;0.0002;0.0731;0.0601;0.0001;0.002;0.002;0.0;233;330;50.5
1179;862;617;4.0;1150;0.0083;0.0091;0.0029;0.0111;0.0019;0.0001;0.0001;0.0288;0.0258;0.0002;0.0;0.0006;0.0022;0.0004;0.0003;0.0001;0.0934;0.0684;0.0001;0.002;0.0;0.0;277;355;41.0
1210;828;518;11.5;1070;0.0017;0.0147;0.0106;0.0187;0.0001;0.0003;0.029;0.0241;0.0197;0.0225;0.0001;0.0011;0.0027;0.0054;0.0021;0.0001;0.3568;0.2156;0.0004;0.005;0.0;0.0;519;618;24.0
1204;846;604;2.5;1180;0.0105;0.0097;0.0055;0.0129;0.0027;0.0001;0.0001;0.0344;0.0324;0.0002;0.0001;0.0023;0.0021;0.0004;0.0003;0.0001;0.2207;0.1752;0.0001;0.004;0.0;0.0;371;485;38.0
1178;853;607;2.3;1035;0.0103;0.0087;0.0052;0.0238;0.003;0.0001;0.0001;0.0333;0.0284;0.0006;0.0;0.0002;0.0024;0.0004;0.0004;0.0001;0.1209;0.0896;0.0001;0.005;0.0;0.0;362;434;41.0
1156;866;595;2.75;870;0.01;0.0136;0.006;0.0145;0.0005;0.0001;0.0003;0.0293;0.0256;0.0003;0.0;0.0032;0.003;0.001;0.0006;0.0002;0.12;0.08;0.0001;0.002;0.0;0.0;269;369;50.0
1221;878;567;3.52;1180;0.0074;0.0134;0.0068;0.0169;0.0011;0.0001;0.0216;0.0583;0.0575;0.003;0.0001;0.0026;0.003;0.0037;0.0008;0.0001;0.2177;0.1236;0.0008;0.002;0.001;0.0;462;527;36.0
1185;896;622;2.7;1219;0.0118;0.0117;0.0049;0.0115;0.002;0.0001;0.0001;0.0345;0.0313;0.0001;0.0013;0.0004;0.0022;0.0004;0.0003;0.0001;0.0687;0.053;0.0001;0.002;0.003;0.0;226;327;50.5
1216;833;522;2.6;1170;0.0036;0.012;0.0049;0.0145;0.0002;0.0005;0.0153;0.0322;0.03;0.0138;0.0001;0.0012;0.0027;0.0032;0.0008;0.0001;0.2003;0.113;0.0006;0.003;0.0;0.0;450;504;29.0
1179;870;617;2.0;925;0.0082;0.0204;0.0068;0.014;0.0016;0.0001;0.0001;0.0364;0.0314;0.0001;0.0016;0.0005;0.0031;0.0008;0.0006;0.0001;0.0674;0.0524;0.0003;0.002;0.004;0.0;244;321;46.0
1230;865;620;4.0;1090;0.0016;0.2888;0.0084;0.5974;0.0027;0.003;0.0008;0.0246;0.0236;0.0846;0.0003;0.0013;0.003;0.001;0.0017;0.0001;0.3016;0.1588;0.0007;0.004;0.002;0.0;610;655;22.5
1198;831;503;1.9;1250;0.0143;0.0102;0.0045;0.0112;0.0031;0.0013;0.0001;0.0355;0.0325;0.0012;0.0001;0.0005;0.0023;0.0002;0.0003;0.0001;0.2729;0.2225;0.0001;0.0;0.0;0.0;377;501;42.0
1192;865;571;5.05;1250;0.0018;0.0127;0.0071;0.0178;0.0001;0.0005;0.0238;0.0335;0.0318;0.0252;0.0;0.0016;0.0055;0.0053;0.0007;0.0001;0.2717;0.1358;0.0007;0.004;0.0;0.0;531;572;30.5
1204;869;542;2.5;1250;0.0016;0.0098;0.0048;0.0144;0.0017;0.0001;0.0001;0.0163;0.015;0.0016;0.0002;0.0018;0.0024;0.0013;0.0023;0.001;0.3027;0.2432;0.0003;0.004;0.0;0.0;400;530;30.0
1198;863;604;3.5;1445;0.0018;0.282;0.0924;0.4923;0.0035;0.0025;0.0008;0.0242;0.0226;0.0041;0.0003;0.0038;0.0028;0.0017;0.0013;0.001;0.2816;0.1598;0.0006;0.0;0.0;0.0;391;495;37.5
1209;872;584;3.0;1400;0.0073;0.0118;0.0058;0.0122;0.0019;0.0001;0.0149;0.0423;0.0366;0.0012;0.0001;0.0015;0.0027;0.0019;0.0006;0.0001;0.1227;0.0811;0.0009;0.003;0.004;0.0;408;452;41.0
1201;870;591;3.5;1250;0.0016;0.0126;0.005;0.0147;0.0001;0.0002;0.0094;0.0373;0.0336;0.0007;0.0;0.0014;0.0028;0.0054;0.0006;0.0001;0.2875;0.1349;0.0005;0.005;0.0;0.0;441;505;38.0
1215;837;577;5.5;1265;0.0127;0.0138;0.0071;0.0144;0.0029;0.0001;0.0001;0.0317;0.0285;0.0004;0.0002;0.0009;0.0028;0.0005;0.0003;0.0006;0.1463;0.1067;0.0002;0.003;0.0;0.0;289;389;30.5
1201;850;583;5.0;1135;0.0027;0.0127;0.0054;0.0159;0.0001;0.0004;0.0549;0.0216;0.0188;0.0318;0.0008;0.0018;0.0029;0.0058;0.0027;0.0001;0.3398;0.1654;0.0013;0.004;0.0;0.0;563;621;26.0
1201;845;587;12.0;1255;0.0028;0.0108;0.0054;0.0193;0.0041;0.0004;0.0284;0.0275;0.0247;0.0197;0.0001;0.0008;0.0025;0.0012;0.0024;0.0008;0.268;0.1474;0.0005;0.005;0.002;0.0;466;547;29.0
1218;832;550;4.5;1395;0.0105;0.27;0.0069;0.3338;0.0026;0.003;0.0016;0.0217;0.0199;0.032;0.0002;0.004;0.0052;0.0018;0.0011;0.0017;0.2464;0.1509;0.0012;0.0;0.0;0.0;469;552;26.0
1174;874;585;2.75;915;0.0093;0.0103;0.0051;0.01;0.0016;0.0001;0.0001;0.0307;0.0288;0.0002;0.0001;0.0007;0.0031;0.0004;0.0003;0.0001;0.1051;0.0728;0.0001;0.003;0.0;0.0;300;375;43.0
1190;843;588;5.0;1135;0.0065;0.0126;0.0071;0.0138;0.0016;0.0002;0.0001;0.0299;0.0269;0.0011;0.0001;0.0022;0.0027;0.0;0.0001;0.0001;0.21;0.16;0.0022;0.003;0.0;0.0;400;444;38.0
1191;839;579;3.0;1500;0.016;0.0107;0.0079;0.0114;0.001;0.0004;0.0005;0.0307;0.029;0.0003;0.0;0.0011;0.0025;0.002;0.0006;0.0001;0.2125;0.1644;0.0002;0.004;0.0;0.0;367;463;36.5
1175;847;585;2.8;1085;0.0068;0.0105;0.0042;0.0114;0.001;0.0004;0.0004;0.0377;0.035;0.0213;0.0013;0.001;0.0024;0.0015;0.0007;0.0001;0.1862;0.1523;0.0002;0.004;0.0;0.0;410;474;33.5
1235;851;523;2.5;1035;0.0033;0.0118;0.0066;0.0159;0.0038;0.0001;0.0289;0.0302;0.0281;0.0138;0.0001;0.0022;0.0025;0.0011;0.0004;0.0002;0.21;0.1151;0.0008;0.003;0.0;0.0;468;518;26.0
1210;866;623;4.0;960;0.001;0.2964;0.01;0.5714;0.002;0.0031;0.0029;0.0332;0.0323;0.083;0.0002;0.0012;0.0025;0.0026;0.0032;0.0001;0.2995;0.1576;0.001;0.005;0.002;0.0;614;651;22.5
1186;844;575;2.0;1300;0.0081;0.0122;0.0062;0.0157;0.0005;0.0001;0.0001;0.0278;0.0217;0.0003;0.0002;0.0004;0.0026;0.0017;0.0009;0.0001;0.2236;0.1734;0.0001;0.003;0.0;0.0;363;460;38.0
1168;859;580;2.75;1130;0.0046;0.0075;0.0046;0.0114;0.0009;0.0001;0.0001;0.0253;0.0189;0.0002;0.0001;0.0008;0.0033;0.001;0.0007;0.0001;0.0982;0.0666;0.0003;0.003;0.0;0.0;186;310;44.5
1133;881;587;2.75;930;0.0062;0.0115;0.0063;0.0186;0.0032;0.0005;0.0005;0.0239;0.0211;0.0003;0.0001;0.0003;0.0027;0.0016;0.0007;0.0002;0.1042;0.0691;0.0006;0.005;0.0;0.0;286;377;44.0
1176;841;550;6.0;1070;0.0066;0.0123;0.0054;0.0144;0.0013;0.0001;0.0001;0.0317;0.0307;0.0013;0.0;0.0019;0.003;0.0019;0.0007;0.002;0.2291;0.1239;0.0003;0.005;0.0;0.0;365;455;45.0
1217;878;621;2.0;1225;0.011;0.0088;0.005;0.011;0.0027;0.0007;0.0001;0.0361;0.0317;0.0001;0.0013;0.0007;0.0026;0.0003;0.0003;0.0001;0.0659;0.0498;0.0001;0.002;0.002;0.0;236;334;53.5
1246;844;512;3.01;1298;0.0032;0.0147;0.0062;0.0201;0.0003;0.0005;0.0479;0.0423;0.041;0.0207;0.0;0.001;0.0032;0.0053;0.0007;0.0001;0.2863;0.1362;0.0008;0.003;0.0;0.0;562;605;26.5
1178;843;579;9.8;950;0.0063;0.0085;0.0056;0.0162;0.0018;0.0008;0.0011;0.0379;0.0361;0.0324;0.0003;0.0011;0.0034;0.0;0.0005;0.0001;0.3;0.2;0.0001;0.004;0.0;0.0;464;570;29.5
1208;859;546;3.0;1120;0.0117;0.2801;0.0806;0.3445;0.0001;0.0016;0.0002;0.0221;0.0193;0.003;0.0008;0.0023;0.0019;0.0001;0.0002;0.0001;0.26;0.16;0.0009;0.0;0.0;0.0;402;519;43.5
1168;907;620;4.0;1096;0.0151;0.0084;0.0063;0.0165;0.0001;0.0001;0.0001;0.037;0.0303;0.0002;0.0013;0.0016;0.002;0.0001;0.0002;0.0001;0.07;0.06;0.0006;0.002;0.004;0.0;275;360;44.5
1265;847;552;2.3;1120;0.0069;0.2702;0.0835;0.3414;0.0021;0.0028;0.0012;0.0213;0.0197;0.0038;0.0004;0.0045;0.0032;0.0;0.0006;0.0003;0.26;0.16;0.0023;0.0;0.0;0.0;409;514;40.5
1191;910;722;2.55;1025;0.0053;0.0127;0.0096;0.013;0.0025;0.0001;0.009;0.0379;0.0369;0.0322;0.0015;0.0019;0.0028;0.0002;0.0002;0.0001;0.0174;0.0155;0.0001;0.003;0.0;0.0;235;313;44.5
1188;850;627;5.0;1500;0.0046;0.0126;0.0088;0.0224;0.001;0.0001;0.0001;0.0399;0.0368;0.0008;0.0001;0.0007;0.0025;0.0027;0.0007;0.0001;0.2886;0.2022;0.0003;0.005;0.0;0.0;338;475;34.0
1185;816;509;13.2;1000;0.0022;0.0089;0.0066;0.0115;0.0025;0.0003;0.0177;0.0278;0.0261;0.0225;0.0;0.0006;0.0023;0.001;0.0003;0.0001;0.2726;0.1723;0.0003;0.006;0.0;0.0;424;509;27.5
1201;919;705;2.75;1165;0.0084;0.0097;0.005;0.0096;0.0023;0.0001;0.0001;0.03;0.0231;0.0001;0.0015;0.001;0.0027;0.0004;0.0003;0.0001;0.0704;0.0575;0.0001;0.002;0.004;0.0;183;280;50.0
1217;830;637;4.16;1175;0.0006;0.0087;0.006;0.0148;0.0025;0.0001;0.0003;0.0265;0.0254;0.0227;0.0028;0.0009;0.0025;0.0013;0.0014;0.0001;0.5904;0.4721;0.0004;0.005;0.001;0.0;468;750;30.0
1186;834;522;2.4;1000;0.0047;0.0113;0.0052;0.0115;0.0002;0.0003;0.0146;0.0314;0.0282;0.0155;0.0001;0.0011;0.0031;0.0038;0.0008;0.0001;0.198;0.1092;0.0007;0.004;0.0;0.0;407;462;25.5
1221;821;567;6.0;1400;0.0024;0.0125;0.0063;0.0145;0.0001;0.0001;0.0021;0.0268;0.026;0.0283;0.0002;0.0012;0.0021;0.0034;0.0009;0.0001;0.2889;0.1848;0.0008;0.003;0.0;0.0;486;567;30.0
1231;914;528;4.52;1325;0.002;0.011;0.0059;0.013;0.0019;0.0001;0.0019;0.0297;0.0275;0.0024;0.0003;0.002;0.0033;0.0022;0.0007;0.0001;0.3611;0.18;0.0009;0.003;0.003;0.0;440;553;30.0
1254;857;584;2.0;1230;0.0031;0.0173;0.0096;0.0232;0.0068;0.0001;0.0155;0.0301;0.028;0.0011;0.0001;0.0014;0.0031;0.0012;0.0004;0.0001;0.2244;0.1224;0.0008;0.003;0.0;0.0;430;495;35.0
1201;827;580;5.0;1110;0.0006;0.0153;0.008;0.0166;0.0039;0.0001;0.0009;0.0324;0.0306;0.0214;0.0002;0.0011;0.0029;0.0015;0.0004;0.0001;0.4387;0.2864;0.0002;0.0;0.0;0.0;479;602;31.0
1186;852;626;3.25;800;0.0116;0.0098;0.0075;0.0169;0.0012;0.0004;0.0001;0.0386;0.0352;0.0002;0.0;0.0011;0.0024;0.0;0.0001;0.0001;0.17;0.12;0.0018;0.004;0.0;0.0;344;430;43.5
1208;869;590;3.5;1250;0.0014;0.0122;0.0081;0.013;0.0001;0.0001;0.0118;0.03;0.0272;0.009;0.0;0.0008;0.0029;0.0027;0.0007;0.0008;0.193;0.1068;0.0002;0.003;0.0;0.0;380;454;37.0
1194;852;563;5.75;1500;0.0088;0.01;0.005;0.0108;0.0015;0.0003;0.0001;0.0433;0.0412;0.0007;0.0001;0.0008;0.0023;0.0009;0.0006;0.0012;0.2088;0.1676;0.0004;0.004;0.0;0.0;403;466;27.0
1220;870;638;2.0;1220;0.0072;0.0137;0.0095;0.0247;0.0034;0.0014;0.0001;0.0297;0.027;0.0207;0.0012;0.0025;0.0025;0.0006;0.0004;0.0003;0.1961;0.156;0.0001;0.003;0.0;0.0;394;450;39.0
1219;840;582;3.0;1265;0.0042;0.0122;0.0045;0.0108;0.0001;0.0001;0.0019;0.0352;0.032;0.0009;0.0;0.0012;0.0027;0.0058;0.0007;0.0001;0.3227;0.1726;0.0007;0.004;0.0;0.0;403;526;38.0
1212;836;523;2.0;1255;0.004;0.0146;0.0065;0.0136;0.0013;0.0008;0.0176;0.0339;0.0318;0.0162;0.0001;0.0012;0.0031;0.0036;0.0007;0.0001;0.1967;0.1062;0.0008;0.005;0.0;0.0;415;482;28.0
1223;833;523;3.0;1040;0.0027;0.0145;0.0077;0.0187;0.0032;0.0001;0.0447;0.0299;0.0256;0.0021;0.0;0.0036;0.0027;0.0019;0.002;0.0009;0.36;0.17;0.0001;0.006;0.0;0.0;629;635;18.5
1207;847;550;3.0;950;0.002;0.0084;0.0067;0.0128;0.0001;0.0001;0.003;0.0377;0.0353;0.002;0.0003;0.0021;0.0041;0.007;0.0014;0.0001;0.3615;0.1803;0.001;0.003;0.001;0.0;446;536;28.0
1180;894;622;2.75;1600;0.0159;0.0166;0.0058;0.0149;0.0017;0.0001;0.0002;0.0294;0.0258;0.0004;0.0001;0.0008;0.0033;0.0018;0.0006;0.0001;0.1489;0.102;0.0005;0.003;0.0;0.0;313;410;44.5
1212;869;598;2.0;1080;0.0033;0.0133;0.0105;0.0158;0.002;0.001;0.0002;0.0359;0.0358;0.0008;0.0002;0.0009;0.0028;0.0;0.0002;0.0001;0.2824;0.1368;0.0022;0.004;0.0;0.0;378;470;40.0
1191;861;622;2.0;1225;0.0079;0.012;0.0059;0.0108;0.0016;0.0001;0.0001;0.0408;0.0399;0.0001;0.0018;0.0006;0.0032;0.0008;0.0007;0.0003;0.0666;0.0528;0.0003;0.002;0.002;0.0;202;293;44.0
1121;877;694;2.61;1265;0.0023;0.0082;0.0072;0.0137;0.0013;0.0007;0.0013;0.2863;0.2852;0.0002;0.0001;0.0014;0.0019;0.0001;0.0002;0.0001;0.07;0.03;0.0018;0.001;0.002;0.0;206;346;42.0
1192;874;676;2.3;1015;0.0104;0.0096;0.0048;0.0097;0.0016;0.0001;0.0001;0.035;0.0316;0.0001;0.0013;0.0006;0.0025;0.0003;0.0003;0.0001;0.0659;0.0516;0.0001;0.002;0.0;0.0;202;304;48.0
1207;837;516;3.5;1250;0.0022;0.0169;0.0081;0.0233;0.005;0.0001;0.0583;0.0337;0.032;0.0333;0.0001;0.0018;0.0034;0.0023;0.0023;0.0001;0.3425;0.1624;0.0015;0.003;0.0;0.0;615;645;28.0
