Repository: fc-tud/multi-task-learning-materials

# Multi-Task Learning in Materials Design

The code in this repository accompanies the paper _�Leveraging Multi-Task Learning Regressor Chains for Small and Sparse Tabular Data in Materials Design�_.

## Console Output

### Model Training
```
vvvvvvvvvvvvvvvvvvvvvvvvvvvvvvvvvvvvvvvvvvvvvvvvvvvvvvvvvvvvvvvvvvvvvvvvvvvvvvv
Dataset name: 'dataset-name'
Sparse mode: 'sparse-mode', Data available: 'sparse-level'
train_size for outer loop = 'train-size'
Workdir: 'workdir'
---------- SPLIT 1 ---------- (outer split)

## Saved Results

### Plot Results
The code for visualizing the results and reproducing the figures from the paper can be found in the following script `results/plot_results.ipynb`.

File: data/storage/guo-reduced-1000/data.csv (part 4 of 5)
Furnace_temperature;Exist_temperature;Annealing_temperature;Thickness;Width;Sulfur_content;Copper_content;Nickel_content;Chromium_content;Molybdenum_content;Vanadium_content;Niobium_content;Total_Al_content;Acid_soluble_Al_content;Titanium_content;Boron_content;Tin_content;Arsenic_content;Zirconium_content;Calcium_content;Lead_content;Ceq;Pcm;Antimony_content;Nitrogen_content;Oxygen_content;Tungsten_content;yield-strength;tensile-strength;elongation
1217;846;586;2.5;950;0.0072;0.0109;0.006;0.0162;0.002;0.0001;0.0001;0.0197;0.014;0.0002;0.0001;0.0054;0.0026;0.0003;0.0003;0.0001;0.17;0.13;0.0001;0.004;0.0;0.0;344;431;40.0
1184;906;642;3.5;880;0.0074;0.014;0.008;0.0175;0.0012;0.0016;0.0008;0.0269;0.0233;0.0525;0.0;0.0011;0.0028;0.0012;0.0006;0.0004;0.07;0.02;0.0001;0.001;0.002;0.0;220;345;36.0
1207;869;619;3.25;890;0.0074;0.0091;0.0059;0.0124;0.0007;0.0001;0.0001;0.0265;0.0242;0.0004;0.0001;0.0027;0.0022;0.0;0.0001;0.0003;0.17;0.14;0.0014;0.003;0.0;0.0;318;427;42.5
1202;806;567;11.5;1500;0.0134;0.0147;0.0055;0.011;0.0024;0.0001;0.0001;0.0303;0.0276;0.0003;0.0001;0.0007;0.0024;0.0005;0.0003;0.0001;0.203;0.1601;0.0001;0.003;0.0;0.0;296;425;22.5
1189;845;556;6.0;1190;0.0044;0.0112;0.0064;0.0125;0.0016;0.0006;0.0001;0.0313;0.03;0.001;0.0002;0.0011;0.0033;0.0;0.0003;0.0001;0.2213;0.1163;0.0019;0.003;0.0;0.0;334;420;44.0
1211;880;565;2.31;976;0.0013;0.0102;0.0071;0.0178;0.0023;0.0001;0.0028;0.0392;0.0388;0.001;0.0001;0.0011;0.0029;0.0014;0.0006;0.0004;0.2761;0.1365;0.0004;0.003;0.002;0.0;418;499;41.0
1188;864;619;2.0;1212;0.0076;0.0093;0.0044;0.0109;0.0023;0.0001;0.0001;0.0386;0.0373;0.0001;0.0014;0.0009;0.0024;0.0003;0.0003;0.0001;0.0626;0.0503;0.0002;0.001;0.002;0.0;217;313;41.0
1196;896;547;8.0;1020;0.0012;0.0124;0.0052;0.0163;0.0001;0.0002;0.0028;0.0298;0.028;0.0149;0.0002;0.0012;0.003;0.0056;0.0029;0.0001;0.4016;0.2468;0.0008;0.005;0.0;0.0;462;592;24.5
1213;861;541;2.0;1238;0.0096;0.0132;0.0097;0.0217;0.0038;0.0001;0.0001;0.0269;0.0254;0.0136;0.0011;0.0029;0.0025;0.0008;0.0003;0.0007;0.2542;0.183;0.0001;0.003;0.0;0.0;359;478;30.0
1192;861;624;2.5;1250;0.0047;0.013;0.0062;0.013;0.0008;0.0006;0.0173;0.0336;0.032;0.0166;0.0001;0.0011;0.003;0.0035;0.0007;0.0001;0.1986;0.1085;0.0009;0.003;0.0;0.0;440;492;30.5
1246;823;519;2.5;1290;0.0035;0.0136;0.0045;0.0149;0.001;0.0017;0.0469;0.0386;0.0377;0.0203;0.0001;0.0016;0.003;0.0064;0.0009;0.0001;0.2812;0.1362;0.0008;0.003;0.0;0.0;574;608;25.0
1205;842;529;7.0;1250;0.0016;0.0112;0.009;0.8892;0.0016;0.0027;0.0012;0.0349;0.0337;0.0234;0.0001;0.0019;0.0028;0.0028;0.0022;0.0019;0.5021;0.2467;0.0006;0.005;0.002;0.0;473;608;24.5
1235;819;507;4.5;1320;0.0019;0.0102;0.0063;0.0139;0.0044;0.0001;0.0449;0.0229;0.0217;0.0014;0.0;0.0023;0.0024;0.0019;0.0015;0.0036;0.3513;0.1622;0.0011;0.004;0.0;0.0;584;617;29.0
1199;832;586;3.0;880;0.013;0.0147;0.0157;0.0205;0.0003;0.0001;0.0001;0.0346;0.0313;0.0001;0.0;0.0006;0.0027;0.0008;0.0006;0.0005;0.11;0.08;0.0001;0.003;0.0;0.0;316;396;32.5
1251;856;594;2.0;1193;0.0033;0.0152;0.0071;0.02;0.0006;0.0002;0.0169;0.0345;0.0334;0.0012;0.0;0.0021;0.004;0.0042;0.0007;0.0001;0.2084;0.1057;0.0011;0.004;0.0;0.0;357;415;35.5
1225;903;620;5.0;1365;0.0102;0.0141;0.0041;0.011;0.0024;0.0001;0.0001;0.0376;0.0352;0.0002;0.0012;0.0007;0.0036;0.0004;0.0003;0.0001;0.0714;0.0564;0.0002;0.001;0.0;0.0;229;334;48.5
1262;870;541;1.89;1120;0.0072;0.2982;0.0818;0.3474;0.0008;0.0016;0.0008;0.0334;0.0312;0.0042;0.0003;0.0016;0.0025;0.0011;0.0011;0.0001;0.25;0.15;0.0001;0.0;0.0;0.0;407;515;38.0
1181;833;564;4.75;1375;0.0077;0.0142;0.0101;0.0233;0.0015;0.0003;0.0035;0.0317;0.0268;0.0115;0.0001;0.0014;0.0032;0.0039;0.0007;0.0001;0.2941;0.1933;0.0009;0.005;0.0;0.0;410;491;32.0
1215;871;580;3.0;950;0.0078;0.0129;0.0053;0.0155;0.0011;0.0002;0.0251;0.0372;0.0352;0.0011;0.0;0.001;0.0028;0.0024;0.0006;0.0001;0.209;0.1148;0.0008;0.002;0.001;0.0;470;521;36.0
1216;812;524;3.0;1500;0.0065;0.0122;0.0075;0.0148;0.0017;0.0008;0.028;0.0326;0.0282;0.0161;0.0001;0.0015;0.0028;0.004;0.0014;0.0001;0.1982;0.1123;0.0005;0.003;0.0;0.0;476;508;33.5
1192;845;594;3.0;850;0.0035;0.0135;0.0111;0.0389;0.003;0.0001;0.0001;0.0386;0.0334;0.0006;0.0001;0.0004;0.0032;0.0004;0.0004;0.0001;0.1482;0.1088;0.0001;0.003;0.002;0.0;370;442;36.0
1198;839;638;4.5;1250;0.0014;0.0132;0.0061;0.1423;0.0011;0.0001;0.0001;0.0186;0.018;0.0016;0.0002;0.0019;0.0024;0.0013;0.0018;0.0011;0.5894;0.4943;0.0001;0.005;0.002;0.0;518;742;25.0
1194;897;720;2.75;1179;0.0098;0.0117;0.0082;0.0123;0.0026;0.0001;0.0002;0.0422;0.0391;0.0005;0.0002;0.0016;0.0028;0.0005;0.0002;0.0001;0.0527;0.0324;0.0002;0.001;0.0;0.0;168;274;49.0
1204;846;554;6.0;1140;0.004;0.2856;0.0767;0.4926;0.0026;0.0008;0.0009;0.0226;0.0215;0.0035;0.0002;0.004;0.0022;0.0008;0.0005;0.0001;0.2803;0.1595;0.0001;0.0;0.0;0.0;405;515;33.5
1208;867;566;2.8;1342;0.0116;0.0124;0.0056;0.0126;0.0005;0.0001;0.0003;0.034;0.0315;0.0006;0.0001;0.0008;0.0031;0.0019;0.0007;0.0001;0.147;0.0921;0.0005;0.002;0.0;0.0;331;402;48.0
1194;866;546;8.0;1288;0.0005;0.0112;0.0113;0.9056;0.0018;0.0027;0.0045;0.035;0.0336;0.0225;0.0001;0.002;0.0034;0.0057;0.0024;0.0001;0.5227;0.264;0.001;0.005;0.002;0.0;508;633;22.0
1220;821;564;8.0;1200;0.005;0.2875;0.0849;0.4844;0.0008;0.0021;0.0001;0.0209;0.0201;0.0031;0.0004;0.0018;0.0022;0.0;0.0007;0.0001;0.29;0.16;0.0016;0.0;0.0;0.0;394;506;30.0
1130;880;693;2.61;1275;0.0031;0.0079;0.0079;0.0123;0.0012;0.0005;0.0006;0.2693;0.2685;0.0002;0.0001;0.0018;0.0022;0.0001;0.0002;0.0001;0.07;0.03;0.0015;0.001;0.001;0.0;219;352;43.0
1249;851;558;4.0;1140;0.0118;0.2649;0.0976;0.3406;0.0008;0.003;0.0009;0.0361;0.0337;0.0027;0.0004;0.0047;0.0025;0.0013;0.001;0.0004;0.26;0.16;0.0001;0.0;0.0;0.0;442;550;33.0
1231;863;553;2.5;1370;0.0029;0.015;0.0076;0.0192;0.001;0.0006;0.0457;0.0352;0.0304;0.0014;0.0001;0.0021;0.0044;0.0042;0.0009;0.0001;0.2212;0.113;0.0009;0.004;0.0;0.0;518;563;32.0
1193;832;511;6.0;1200;0.0026;0.016;0.006;0.0129;0.0008;0.0001;0.0413;0.0349;0.0337;0.0011;0.0;0.0009;0.0027;0.0037;0.0007;0.0001;0.2201;0.1131;0.0013;0.003;0.0;0.0;482;525;28.0
1186;862;611;2.0;1219;0.0079;0.0088;0.0039;0.0104;0.0015;0.0001;0.0001;0.0367;0.0334;0.0001;0.0014;0.0006;0.0021;0.0008;0.0007;0.0005;0.065;0.052;0.0004;0.002;0.002;0.0;321;376;44.0
1193;869;585;5.0;1080;0.0026;0.01;0.0054;0.013;0.0001;0.0001;0.0141;0.0364;0.0346;0.0016;0.0001;0.0013;0.003;0.0034;0.001;0.0001;0.2122;0.1126;0.0005;0.003;0.0;0.0;413;463;40.0
1193;849;580;2.78;1300;0.001;0.0104;0.0052;0.0162;0.0026;0.0002;0.0017;0.0274;0.025;0.0235;0.0002;0.0014;0.003;0.0016;0.003;0.0016;0.4142;0.2667;0.0006;0.005;0.0;0.0;503;617;30.0
1182;859;609;3.0;1500;0.0088;0.0123;0.0051;0.0122;0.0028;0.0002;0.0001;0.0442;0.0403;0.0259;0.0015;0.0006;0.0027;0.0003;0.0004;0.0001;0.2076;0.173;0.0001;0.004;0.0;0.0;374;483;33.5
1210;870;620;2.0;1212;0.0082;0.0105;0.0048;0.0094;0.0024;0.0001;0.0001;0.0397;0.0365;0.003;0.0014;0.0008;0.0023;0.0004;0.0003;0.0001;0.0738;0.0596;0.0001;0.002;0.002;0.0;242;334;47.0
1217;874;581;4.0;1250;0.0016;0.0155;0.0085;0.0295;0.006;0.0017;0.0261;0.0232;0.0213;0.014;0.0002;0.0037;0.0032;0.0018;0.0027;0.0001;0.2772;0.1452;0.0011;0.005;0.0;0.0;499;557;31.0
1203;904;679;3.5;813;0.0051;0.0086;0.0059;0.0116;0.0001;0.0003;0.0007;0.0335;0.0231;0.0473;0.0001;0.0012;0.002;0.0001;0.0001;0.0001;0.03;0.01;0.0013;0.002;0.003;0.0;247;318;39.5
1216;861;579;2.8;1500;0.0038;0.013;0.009;0.0169;0.0039;0.0001;0.0144;0.0385;0.0371;0.0006;0.0;0.0019;0.0028;0.001;0.0003;0.0001;0.2061;0.1065;0.0004;0.003;0.0;0.0;428;475;39.5
1145;873;623;3.5;1241;0.0093;0.0165;0.0065;0.0247;0.0029;0.0002;0.0001;0.0275;0.0238;0.0003;0.0001;0.0007;0.0029;0.0004;0.0004;0.0001;0.0697;0.0484;0.0002;0.001;0.0;0.0;238;331;44.5
1225;825;520;6.0;1220;0.0022;0.0171;0.0088;0.0234;0.007;0.0001;0.0431;0.0274;0.025;0.0016;0.0;0.0013;0.0029;0.0018;0.0023;0.0036;0.3517;0.1635;0.0015;0.004;0.0;0.0;585;629;29.0
1250;874;658;2.0;1250;0.0018;0.3036;0.0143;0.7499;0.0067;0.0023;0.0013;0.0236;0.0219;0.0164;0.0003;0.0019;0.0056;0.001;0.0012;0.0001;0.3286;0.1641;0.0602;0.0;0.0;0.0;381;482;43.0
1168;879;615;3.25;950;0.0085;0.0104;0.0085;0.0218;0.0011;0.0001;0.0001;0.0233;0.0195;0.0003;0.0001;0.002;0.0022;0.0;0.0002;0.0001;0.1;0.08;0.0015;0.004;0.0;0.0;305;401;35.0
1234;856;527;1.8;1200;0.0035;0.0136;0.0064;0.0145;0.0034;0.0004;0.0449;0.0348;0.0332;0.0193;0.0;0.0009;0.0029;0.0017;0.0007;0.0009;0.2782;0.134;0.0001;0.004;0.0;0.0;586;617;17.0
1201;888;699;2.75;1265;0.0093;0.0159;0.0079;0.016;0.0022;0.0001;0.0003;0.0342;0.0323;0.0001;0.0014;0.0008;0.0026;0.001;0.0006;0.0004;0.0699;0.0539;0.0002;0.003;0.003;0.0;232;329;53.0
1209;822;524;2.5;1330;0.0068;0.0117;0.0057;0.0116;0.0025;0.0001;0.0001;0.0344;0.0322;0.0008;0.0002;0.0008;0.0039;0.0006;0.0003;0.0001;0.1538;0.0981;0.0001;0.003;0.0;0.0;335;408;43.0
1203;897;679;3.0;1239;0.0098;0.0107;0.0044;0.0091;0.0022;0.0001;0.0001;0.0294;0.0278;0.0004;0.0014;0.0015;0.0021;0.0004;0.0003;0.0001;0.0471;0.0359;0.0001;0.001;0.004;0.0;231;318;45.0
1179;869;601;3.6;1150;0.006;0.0123;0.0058;0.0158;0.0018;0.0001;0.0087;0.0418;0.0393;0.0006;0.0;0.0012;0.003;0.006;0.0007;0.0001;0.2804;0.1265;0.0007;0.003;0.0;0.0;399;462;39.0
1194;845;521;4.0;1250;0.0085;0.0216;0.006;0.0098;0.0024;0.0001;0.0001;0.03;0.0287;0.0005;0.0001;0.003;0.0021;0.0004;0.0003;0.0002;0.1957;0.158;0.0001;0.003;0.0;0.0;346;467;35.5
1235;865;576;8.0;1171;0.0024;0.0151;0.0082;0.0186;0.006;0.0008;0.0254;0.0237;0.0226;0.0139;0.0002;0.0014;0.0029;0.0017;0.0016;0.0001;0.2782;0.1445;0.0012;0.004;0.0;0.0;468;541;29.5
1211;818;524;10.5;1375;0.0028;0.0157;0.0055;0.02;0.0002;0.0009;0.0262;0.0241;0.0197;0.0254;0.0;0.0012;0.0028;0.0052;0.0012;0.0001;0.2754;0.1384;0.0005;0.004;0.0;0.0;477;540;19.5
1182;880;584;2.75;1600;0.0115;0.0113;0.0056;0.0107;0.0013;0.0001;0.0001;0.0251;0.0229;0.0003;0.0;0.0005;0.0029;0.0013;0.0006;0.0001;0.1166;0.0825;0.0003;0.003;0.0;0.0;278;357;42.0
1176;840;525;4.5;1505;0.0112;0.0098;0.0044;0.0117;0.0016;0.0002;0.0001;0.0311;0.0281;0.0007;0.0003;0.0019;0.0024;0.0008;0.0007;0.0008;0.2106;0.1717;0.0001;0.003;0.0;0.0;365;468;41.5
1195;856;593;3.75;870;0.0117;0.0123;0.012;0.0183;0.0011;0.0001;0.0001;0.0276;0.0253;0.0004;0.0;0.0008;0.003;0.0009;0.0006;0.0005;0.1;0.07;0.0001;0.002;0.0;0.0;270;352;46.0
1198;873;599;4.25;1200;0.0004;0.0098;0.0053;0.0103;0.0006;0.0001;0.0001;0.0207;0.0203;0.0016;0.0;0.0032;0.0025;0.0018;0.0012;0.0011;0.8442;0.7336;0.0002;0.004;0.001;0.0;583;989;19.5
1204;842;588;3.0;890;0.0102;0.0113;0.0055;0.0317;0.0013;0.0001;0.0001;0.0265;0.0233;0.0001;0.0001;0.0018;0.0034;0.0;0.0001;0.0001;0.09;0.07;0.0017;0.002;0.0;0.0;280;363;48.0
1183;890;595;2.75;1130;0.007;0.0095;0.0045;0.0087;0.0027;0.0002;0.0002;0.0441;0.0415;0.0005;0.0003;0.0028;0.0023;0.0006;0.0005;0.0001;0.1107;0.0775;0.0001;0.003;0.0;0.0;290;383;49.0
1214;851;551;2.75;1250;0.0012;0.0114;0.0047;0.0127;0.0011;0.0002;0.0001;0.0223;0.0212;0.0013;0.0002;0.0024;0.0023;0.0013;0.002;0.0011;0.3045;0.2461;0.0005;0.004;0.0;0.0;431;560;29.5
1247;842;554;4.0;1140;0.0087;0.2826;0.0814;0.3359;0.0001;0.0019;0.0003;0.0303;0.0285;0.0041;0.0003;0.0019;0.0024;0.0001;0.0003;0.0001;0.25;0.15;0.0006;0.0;0.0;0.0;430;538;35.5
1188;831;498;8.0;1304;0.0017;0.0123;0.0113;0.9061;0.0008;0.002;0.002;0.0268;0.0254;0.0016;0.0;0.0023;0.0032;0.0047;0.0026;0.0001;0.524;0.2616;0.0003;0.005;0.0;0.0;487;631;22.0
1201;866;622;2.0;1212;0.0115;0.0132;0.0063;0.0107;0.0022;0.0001;0.0001;0.0401;0.0378;0.0001;0.0014;0.001;0.0029;0.0003;0.0002;0.0002;0.068;0.0518;0.0001;0.002;0.002;0.0;188;294;41.5
1216;890;625;2.0;1212;0.006;0.011;0.005;0.0098;0.0029;0.0008;0.0014;0.0392;0.0359;0.0004;0.0015;0.0036;0.0025;0.0008;0.0004;0.0001;0.0697;0.0553;0.0005;0.002;0.001;0.0;232;322;46.5
1180;898;700;2.75;945;0.0074;0.0084;0.0046;0.0061;0.0009;0.0001;0.0001;0.0466;0.0384;0.0001;0.0016;0.003;0.0021;0.0;0.0001;0.0001;0.07;0.06;0.0019;0.002;0.004;0.0;206;308;57.5
1188;869;569;6.8;1367;0.0045;0.0128;0.0091;0.0105;0.0007;0.0001;0.0001;0.0459;0.0422;0.0002;0.0001;0.0007;0.0026;0.0014;0.0011;0.0001;0.1093;0.0649;0.0001;0.002;0.003;0.0;239;331;45.5
1169;879;577;2.75;1130;0.0166;0.0106;0.007;0.0136;0.0006;0.0001;0.0001;0.025;0.0219;0.0001;0.0;0.0015;0.0025;0.0009;0.0006;0.0002;0.12;0.08;0.0001;0.002;0.0;0.0;274;367;47.0
1203;814;559;10.0;840;0.004;0.009;0.0044;0.0204;0.0018;0.0005;0.0201;0.0424;0.0388;0.0222;0.0005;0.0027;0.0025;0.0;0.0002;0.0001;0.29;0.18;0.0024;0.005;0.0;0.0;453;556;26.0
1179;821;598;3.0;1060;0.0218;0.0154;0.0093;0.016;0.0013;0.0001;0.0001;0.0291;0.0261;0.0006;0.0002;0.0023;0.0027;0.0;0.0001;0.0001;0.15;0.1;0.0018;0.005;0.0;0.0;343;422;43.5
1179;854;593;3.0;1610;0.0137;0.0109;0.0049;0.0104;0.002;0.0004;0.0002;0.0287;0.0264;0.0004;0.0001;0.0014;0.0029;0.0006;0.0002;0.0007;0.1516;0.1109;0.0001;0.003;0.0;0.0;322;406;46.0
1187;900;705;3.5;1195;0.0065;0.0095;0.0051;0.0168;0.0023;0.0001;0.0001;0.0313;0.0285;0.0001;0.0014;0.0006;0.0025;0.0003;0.0003;0.0018;0.0604;0.0466;0.0001;0.002;0.003;0.0;196;303;53.5
1210;873;576;3.6;1160;0.0032;0.0119;0.0058;0.012;0.0001;0.0001;0.0299;0.0298;0.0251;0.0188;0.0;0.0015;0.0038;0.0058;0.0027;0.0001;0.2941;0.1353;0.0008;0.003;0.0;0.0;536;593;31.0
1191;843;616;3.5;1600;0.0069;0.0099;0.0048;0.0097;0.0002;0.0002;0.0001;0.0193;0.0143;0.0003;0.0;0.0005;0.0028;0.0016;0.0009;0.0001;0.1479;0.1007;0.0001;0.002;0.0;0.0;306;392;46.0
1240;873;662;4.5;1135;0.0009;0.3056;0.0117;0.6074;0.0035;0.0028;0.003;0.0298;0.0287;0.0885;0.0003;0.0013;0.0029;0.0026;0.0028;0.0002;0.3041;0.1565;0.0007;0.003;0.002;0.0;621;680;21.5
1229;841;523;2.5;1210;0.004;0.0154;0.0081;0.0162;0.0002;0.0005;0.0416;0.0287;0.0255;0.0211;0.0003;0.0012;0.0036;0.0054;0.0008;0.0001;0.2812;0.1386;0.0007;0.005;0.0;0.0;534;576;20.0
1212;869;563;5.01;930;0.0029;0.016;0.0059;0.0161;0.0019;0.0005;0.024;0.0345;0.0291;0.0264;0.0;0.0015;0.0032;0.0017;0.0009;0.0055;0.27;0.14;0.0001;0.003;0.0;0.0;464;510;29.5
1212;845;581;3.5;1250;0.0088;0.0143;0.0079;0.0119;0.0027;0.0014;0.0001;0.0342;0.0286;0.0003;0.0001;0.0026;0.0024;0.0005;0.0003;0.0016;0.2076;0.161;0.0001;0.004;0.0;0.0;388;450;32.0
1187;849;621;2.0;1250;0.0076;0.0095;0.004;0.0086;0.002;0.0002;0.0001;0.0374;0.0332;0.0002;0.0017;0.0007;0.0023;0.0005;0.0003;0.0001;0.0645;0.0522;0.0002;0.001;0.003;0.0;259;320;36.0
1120;862;655;2.75;1040;0.0035;0.0079;0.0049;0.0148;0.0011;0.0006;0.0012;0.2581;0.256;0.0005;0.0002;0.0022;0.002;0.0001;0.0003;0.0001;0.05;0.05;0.0019;0.002;0.001;0.0;258;401;42.0
1208;851;574;2.0;1250;0.0087;0.0117;0.0057;0.0138;0.0017;0.0002;0.0001;0.0305;0.0274;0.0005;0.0001;0.002;0.0025;0.0011;0.0006;0.001;0.2237;0.1757;0.0005;0.003;0.0;0.0;421;468;37.5
1210;829;515;4.0;1430;0.0022;0.0102;0.0062;0.0156;0.0001;0.0001;0.044;0.0225;0.0202;0.0015;0.0001;0.0009;0.0027;0.0052;0.0026;0.0001;0.3539;0.1669;0.0009;0.004;0.0;0.0;597;620;26.0
1159;892;606;2.75;1265;0.0164;0.0117;0.0082;0.0189;0.002;0.0009;0.0002;0.0302;0.0277;0.0005;0.0009;0.0023;0.0029;0.0;0.0001;0.0006;0.09;0.06;0.0024;0.0;0.0;0.0;264;352;40.0
1220;867;534;11.0;1350;0.0008;0.0113;0.0058;0.0159;0.0001;0.0005;0.0219;0.0314;0.03;0.0185;0.0001;0.0016;0.0033;0.0069;0.0018;0.0001;0.2898;0.1318;0.0014;0.004;0.0;0.0;482;532;26.0
1226;849;475;8.0;1400;0.004;0.0115;0.0054;0.0191;0.0039;0.0001;0.0465;0.0271;0.0251;0.001;0.0001;0.0009;0.0027;0.0019;0.0023;0.0001;0.3477;0.1592;0.001;0.004;0.0;0.0;576;632;20.0
1186;890;616;2.75;912;0.0128;0.0123;0.0099;0.0151;0.0013;0.0002;0.0001;0.0185;0.016;0.0001;0.0001;0.0011;0.0024;0.0;0.0001;0.0001;0.14;0.1;0.0021;0.004;0.0;0.0;298;390;49.0
1201;828;518;4.0;1425;0.0063;0.012;0.0044;0.0106;0.0001;0.0005;0.0135;0.0333;0.0277;0.0151;0.0002;0.0012;0.0028;0.0037;0.0011;0.0001;0.2008;0.1152;0.0005;0.003;0.0;0.0;413;461;33.5
1217;884;618;2.0;1230;0.0111;0.0099;0.0055;0.0092;0.0019;0.0001;0.0001;0.036;0.0332;0.0001;0.0016;0.0006;0.0026;0.0003;0.0002;0.0002;0.0673;0.0532;0.0001;0.002;0.003;0.0;236;311;46.5
1190;806;532;10.0;1030;0.0025;0.0118;0.0062;0.0179;0.0034;0.0015;0.0016;0.0309;0.0296;0.0318;0.0001;0.0026;0.0027;0.0013;0.0005;0.0001;0.2883;0.1817;0.0004;0.002;0.0;0.0;462;547;30.0
1225;870;592;2.0;1250;0.0034;0.0113;0.0067;0.0191;0.0019;0.0001;0.0134;0.0356;0.034;0.0012;0.0;0.0019;0.0026;0.0018;0.0006;0.0016;0.21;0.1108;0.0006;0.003;0.0;0.0;418;471;38.0
1186;901;650;2.8;1237;0.0099;0.0117;0.0064;0.0081;0.0024;0.0001;0.0001;0.0378;0.0344;0.0001;0.0014;0.0005;0.0027;0.0003;0.0003;0.0004;0.0752;0.06;0.0001;0.001;0.003;0.0;249;333;51.0
1223;894;647;2.3;1058;0.0097;0.0103;0.0043;0.0092;0.0026;0.0001;0.0001;0.0409;0.0385;0.0001;0.0015;0.0009;0.0024;0.0001;0.0003;0.0001;0.075;0.0608;0.0002;0.001;0.002;0.0;262;362;48.5
1202;832;575;5.75;1520;0.0042;0.0149;0.0074;0.0168;0.0003;0.0003;0.0009;0.0283;0.0231;0.0307;0.0002;0.0014;0.0025;0.0032;0.0008;0.0001;0.2963;0.1901;0.0004;0.004;0.0;0.0;484;563;26.5
1188;890;621;2.75;1265;0.0057;0.0102;0.0058;0.0111;0.0015;0.0001;0.0001;0.0325;0.0272;0.0001;0.0001;0.0004;0.0025;0.0009;0.0007;0.0001;0.0892;0.0643;0.0004;0.0;0.0;0.0;299;370;40.0
1219;874;583;5.3;1080;0.001;0.0118;0.1276;0.8891;0.1711;0.0031;0.0003;0.0241;0.0223;0.0165;0.0003;0.0016;0.0028;0.0008;0.0024;0.0004;0.5998;0.39;0.0001;0.005;0.002;0.0;605;786;21.5
1234;866;584;4.0;1199;0.0077;0.0153;0.0066;0.0154;0.0033;0.0001;0.0001;0.0302;0.0273;0.0011;0.0001;0.0007;0.0027;0.0007;0.0003;0.0001;0.1638;0.1007;0.0003;0.002;0.0;0.0;504;592;26.5
1194;836;585;3.0;1035;0.0145;0.0116;0.0062;0.0102;0.0013;0.0003;0.0018;0.0276;0.026;0.0006;0.0001;0.0013;0.003;0.0027;0.0006;0.0001;0.2056;0.1507;0.0007;0.0;0.0;0.0;384;441;42.0
1203;919;719;4.2;1265;0.0057;0.0114;0.006;0.0099;0.0023;0.0003;0.0083;0.0318;0.0303;0.034;0.0013;0.001;0.0025;0.0003;0.0003;0.0001;0.0187;0.0155;0.0003;0.001;0.003;0.0;202;307;49.5
1207;881;589;2.75;1250;0.011;0.0095;0.0064;0.0149;0.0026;0.0002;0.0004;0.0351;0.0323;0.0005;0.0001;0.0011;0.0023;0.0007;0.0004;0.0004;0.112;0.0786;0.0003;0.002;0.0;0.0;296;382;44.5
1177;810;518;10.0;1090;0.0028;0.0086;0.0066;0.0151;0.0017;0.0001;0.0193;0.0349;0.0318;0.0269;0.0002;0.001;0.0035;0.0008;0.0003;0.0009;0.2704;0.1729;0.0002;0.005;0.0;0.0;448;526;25.5
1176;862;578;2.3;1260;0.0079;0.0107;0.0056;0.0187;0.0023;0.0001;0.0001;0.0326;0.0303;0.019;0.0011;0.001;0.0025;0.0004;0.0004;0.0001;0.1948;0.1563;0.0001;0.003;0.0;0.0;415;475;33.5
1229;889;552;4.02;1208;0.0022;0.0114;0.0054;0.0127;0.0001;0.0001;0.0025;0.0384;0.0356;0.0012;0.0;0.0015;0.0029;0.006;0.0015;0.0001;0.3634;0.1767;0.001;0.003;0.001;0.0;434;527;37.0
1184;891;703;2.75;1265;0.0118;0.0141;0.0061;0.0142;0.0029;0.0005;0.0007;0.0414;0.0396;0.0002;0.0013;0.0024;0.0026;0.0006;0.0003;0.0002;0.0722;0.0565;0.0003;0.002;0.004;0.0;239;331;50.0
1206;839;517;1.75;900;0.0033;0.0115;0.0048;0.0125;0.0015;0.0006;0.0266;0.0311;0.0289;0.0125;0.0;0.0035;0.0028;0.0019;0.0006;0.0013;0.2028;0.1066;0.0004;0.003;0.0;0.0;443;498;27.0
1206;829;506;3.5;1250;0.0033;0.0151;0.0082;0.0258;0.0001;0.0001;0.0529;0.0252;0.0236;0.0256;0.0;0.0013;0.0032;0.0061;0.0022;0.0001;0.3406;0.1619;0.0008;0.003;0.0;0.0;600;630;26.0
1219;891;614;2.5;1200;0.0008;0.0164;0.0064;0.0155;0.0001;0.0002;0.0027;0.0255;0.0238;0.0019;0.0002;0.0017;0.0032;0.0047;0.0016;0.0001;0.8551;0.7452;0.0009;0.004;0.001;0.0;647;999;18.0
1126;878;690;2.61;1275;0.003;0.0079;0.008;0.0165;0.0014;0.0002;0.0012;0.2655;0.2649;0.0003;0.0001;0.0024;0.0021;0.0001;0.0002;0.0001;0.07;0.03;0.0017;0.002;0.002;0.0;210;348;44.0
1203;864;583;2.5;1200;0.0044;0.0124;0.006;0.0112;0.0019;0.0011;0.0132;0.0314;0.0298;0.0012;0.0003;0.0013;0.0032;0.0;0.0001;0.0003;0.2031;0.1086;0.002;0.006;0.0;0.0;423;473;38.0
1201;903;694;2.75;1015;0.0126;0.0139;0.0057;0.0113;0.0021;0.0002;0.0005;0.0364;0.0348;0.0001;0.0014;0.0005;0.0023;0.0011;0.0006;0.0002;0.0671;0.0508;0.0005;0.002;0.003;0.0;226;331;48.0
1210;835;549;6.0;1332;0.0033;0.0134;0.0063;0.0189;0.0007;0.0013;0.0274;0.0252;0.0235;0.0246;0.0001;0.0018;0.0048;0.0061;0.0007;0.0001;0.2762;0.1393;0.0009;0.005;0.0;0.0;494;562;26.5
1217;881;590;2.3;1395;0.0031;0.012;0.0054;0.0148;0.0047;0.0001;0.0157;0.0315;0.0288;0.0011;0.0001;0.001;0.0026;0.0009;0.0004;0.0001;0.2227;0.1151;0.0006;0.003;0.0;0.0;477;540;34.0
1196;896;618;2.75;1015;0.0167;0.0117;0.0049;0.0195;0.0019;0.0001;0.0001;0.0343;0.0313;0.0017;0.0001;0.003;0.002;0.0;0.0001;0.0001;0.08;0.05;0.0015;0.0;0.0;0.0;253;346;43.5
1193;845;598;6.0;1250;0.0012;0.0102;0.0067;0.1558;0.0004;0.0003;0.0002;0.0322;0.0282;0.0033;0.0001;0.0005;0.0026;0.0012;0.0024;0.0005;0.5;0.39;0.0001;0.004;0.0;0.0;434;652;28.5
1196;841;580;3.0;1050;0.0026;0.0128;0.0082;0.0169;0.0019;0.0009;0.0004;0.0346;0.0308;0.0198;0.0004;0.0021;0.0026;0.0;0.0002;0.0001;0.36;0.25;0.0022;0.005;0.002;0.0;450;563;33.5
1216;843;520;2.5;1170;0.0045;0.0114;0.0063;0.0165;0.0003;0.001;0.0443;0.0362;0.0351;0.0191;0.0001;0.0021;0.0051;0.0059;0.0007;0.0001;0.2945;0.1477;0.0008;0.003;0.0;0.0;528;556;21.5
1187;857;585;2.5;1580;0.0112;0.0105;0.0039;0.0093;0.001;0.0001;0.0001;0.0235;0.0214;0.0003;0.0001;0.0008;0.0025;0.0014;0.0008;0.0001;0.1111;0.0776;0.0001;0.003;0.0;0.0;269;378;44.5
1191;832;596;4.0;1300;0.0064;0.0135;0.0103;0.0208;0.0022;0.0001;0.0001;0.0312;0.0277;0.001;0.0001;0.0009;0.0031;0.0016;0.0007;0.0001;0.2072;0.1569;0.0002;0.003;0.0;0.0;350;411;36.0
1193;829;578;7.75;1350;0.0023;0.0205;0.0053;0.0168;0.0015;0.0005;0.0012;0.036;0.0348;0.0302;0.0001;0.0036;0.0026;0.0024;0.0007;0.0016;0.3014;0.1963;0.0011;0.004;0.0;0.0;405;512;29.0
1213;856;593;3.0;1050;0.0024;0.0101;0.0059;0.0137;0.0028;0.0003;0.029;0.0318;0.0272;0.0139;0.0002;0.0009;0.0023;0.001;0.0003;0.0001;0.1878;0.103;0.0005;0.002;0.0;0.0;483;522;34.0
1218;827;489;6.0;1400;0.004;0.0102;0.0041;0.0098;0.0001;0.0004;0.0019;0.0338;0.0284;0.0308;0.0;0.001;0.0027;0.0035;0.0008;0.0001;0.2903;0.1894;0.0007;0.003;0.0;0.0;503;565;22.5
1121;867;591;2.75;930;0.0092;0.0133;0.0066;0.0133;0.0012;0.0001;0.0001;0.0332;0.0317;0.0001;0.0;0.002;0.0027;0.0;0.0001;0.0001;0.11;0.07;0.0021;0.003;0.0;0.0;272;353;34.5
1264;854;543;3.0;1190;0.0066;0.2768;0.0837;0.3372;0.0017;0.0033;0.001;0.0337;0.0301;0.0056;0.0007;0.0036;0.0023;0.0;0.0008;0.0004;0.25;0.15;0.0019;0.0;0.0;0.0;412;526;40.0
1213;907;571;3.5;1200;0.0167;0.0111;0.0051;0.0152;0.0019;0.0002;0.0001;0.0261;0.0231;0.0002;0.0001;0.0024;0.0025;0.0007;0.0007;0.0001;0.0752;0.051;0.0001;0.0;0.0;0.0;261;344;50.0
1244;870;596;4.0;1181;0.0046;0.0161;0.0074;0.0128;0.0008;0.0001;0.0009;0.0332;0.0314;0.0008;0.0;0.0027;0.0044;0.0029;0.0006;0.0015;0.3128;0.1627;0.001;0.004;0.0;0.0;570;590;20.5
1197;812;533;10.0;1030;0.004;0.013;0.0059;0.0142;0.0019;0.0005;0.0006;0.0289;0.0274;0.029;0.0002;0.002;0.0027;0.0023;0.0007;0.0012;0.2913;0.1855;0.0008;0.004;0.0;0.0;432;526;30.0
1219;838;544;6.0;1106;0.0027;0.0142;0.0081;0.0132;0.0026;0.0001;0.0159;0.0333;0.0302;0.0011;0.0002;0.0014;0.0028;0.0012;0.0004;0.0001;0.2182;0.1161;0.0005;0.003;0.0;0.0;403;468;37.0
1212;868;591;2.0;1020;0.006;0.0117;0.0056;0.0146;0.0001;0.0004;0.0016;0.0318;0.0297;0.0013;0.0001;0.0018;0.004;0.0042;0.0007;0.0001;0.2308;0.1242;0.0008;0.004;0.0;0.0;336;421;43.0
1211;912;685;3.5;1279;0.0063;0.0139;0.0056;0.0108;0.0023;0.0008;0.0005;0.0278;0.0213;0.0548;0.0002;0.0016;0.0031;0.0006;0.0003;0.0001;0.0251;0.0112;0.0004;0.001;0.0;0.0;198;299;49.5
1204;861;618;2.0;925;0.0071;0.0123;0.0088;0.0114;0.0031;0.0002;0.0001;0.0433;0.0417;0.0003;0.0013;0.0017;0.0024;0.0005;0.0003;0.0011;0.0683;0.0526;0.0005;0.002;0.0;0.0;194;284;37.0
1211;891;619;2.0;1225;0.0101;0.0093;0.0063;0.0116;0.0024;0.0001;0.0001;0.0374;0.0355;0.0001;0.0014;0.0011;0.002;0.0004;0.0003;0.0001;0.0657;0.0521;0.0001;0.002;0.002;0.0;211;309;46.0
1186;893;695;2.75;965;0.0108;0.0103;0.0063;0.0117;0.0001;0.0001;0.0001;0.0393;0.0358;0.0001;0.0017;0.0034;0.0019;0.0001;0.0001;0.0001;0.07;0.06;0.001;0.001;0.002;0.0;170;292;50.5
1215;892;626;2.0;1230;0.0124;0.0104;0.0065;0.0107;0.0023;0.0002;0.0001;0.0295;0.0261;0.0002;0.0016;0.0009;0.0029;0.0004;0.0002;0.0001;0.0655;0.0526;0.0002;0.001;0.002;0.0;191;293;45.0
1194;867;624;2.0;925;0.0084;0.0097;0.0057;0.0102;0.0022;0.0004;0.0001;0.0402;0.0372;0.0001;0.0015;0.0022;0.0023;0.0003;0.0002;0.0001;0.06;0.04;0.0002;0.001;0.002;0.0;283;349;43.0
1213;825;503;3.2;1502;0.0054;0.0123;0.0062;0.0127;0.0001;0.0006;0.026;0.0302;0.0278;0.0147;0.0001;0.0013;0.0029;0.0034;0.0008;0.0007;0.2036;0.1158;0.0011;0.003;0.0;0.0;455;502;36.0
1151;878;625;3.5;1241;0.007;0.0115;0.0069;0.0135;0.0029;0.0002;0.0009;0.0389;0.0376;0.0003;0.0001;0.0019;0.0026;0.0006;0.0003;0.0002;0.0728;0.0532;0.0005;0.002;0.003;0.0;229;322;43.5
1203;814;503;5.55;1190;0.0025;0.011;0.0056;0.016;0.0004;0.0003;0.03;0.0331;0.0312;0.0123;0.0002;0.0016;0.0028;0.0037;0.0007;0.0001;0.1956;0.1066;0.0004;0.006;0.0;0.0;434;476;32.0
1197;850;558;4.5;1115;0.0042;0.2976;0.0789;0.3268;0.0011;0.0021;0.0001;0.0314;0.0307;0.0031;0.0004;0.0016;0.0022;0.0;0.0002;0.0001;0.25;0.16;0.0019;0.0;0.0;0.0;395;502;26.5
1226;870;584;2.5;1085;0.0036;0.0125;0.006;0.0133;0.0001;0.0012;0.0013;0.0337;0.0308;0.0562;0.0001;0.001;0.0044;0.0036;0.0007;0.0012;0.2111;0.1188;0.0005;0.004;0.0;0.0;552;602;29.0
1192;891;622;4.5;1564;0.0076;0.0104;0.0048;0.0088;0.0014;0.0001;0.0002;0.0227;0.0195;0.0001;0.0001;0.0017;0.0028;0.0012;0.0006;0.0002;0.0733;0.0503;0.0006;0.004;0.0;0.0;234;328;50.0
1237;865;601;3.0;1125;0.0008;0.0142;0.0059;0.0159;0.0001;0.0006;0.0025;0.03;0.0271;0.0243;0.0028;0.0013;0.003;0.0051;0.0018;0.0001;0.574;0.4533;0.0007;0.005;0.001;0.0;561;786;22.0
1197;906;702;2.75;905;0.0106;0.0094;0.005;0.0104;0.0023;0.0003;0.0014;0.0371;0.0356;0.0001;0.0013;0.0012;0.0027;0.0014;0.0006;0.0001;0.086;0.0689;0.0007;0.002;0.004;0.0;247;333;49.5
1248;851;521;2.0;1000;0.0023;0.0141;0.0075;0.0198;0.0011;0.0001;0.0293;0.035;0.032;0.0153;0.0001;0.0007;0.0027;0.0012;0.0006;0.0012;0.21;0.12;0.0001;0.004;0.0;0.0;483;531;29.5
1202;844;651;6.5;1220;0.0014;0.0125;0.0055;0.1408;0.0002;0.0005;0.0012;0.0165;0.0153;0.0027;0.0002;0.001;0.0026;0.003;0.0021;0.0001;0.6015;0.5059;0.0002;0.005;0.001;0.0;520;800;19.0
1219;890;616;2.0;925;0.011;0.0148;0.0053;0.0117;0.002;0.0001;0.0001;0.0348;0.032;0.0001;0.0016;0.0016;0.0028;0.0003;0.0002;0.0001;0.0612;0.0496;0.0001;0.001;0.002;0.0;231;322;53.5
1181;902;693;2.75;1015;0.0073;0.0102;0.0047;0.0154;0.0011;0.0001;0.0001;0.0404;0.0385;0.0001;0.0016;0.0017;0.0023;0.0;0.0001;0.0001;0.08;0.06;0.0019;0.001;0.002;0.0;253;337;49.0
1186;892;645;2.3;1232;0.0106;0.0097;0.0054;0.0088;0.0017;0.0001;0.0001;0.0337;0.0293;0.0002;0.0013;0.001;0.0027;0.0003;0.0003;0.0001;0.0713;0.0559;0.0001;0.002;0.004;0.0;234;314;46.5
1198;841;585;3.0;970;0.0105;0.0107;0.0054;0.0153;0.0007;0.0001;0.0001;0.0224;0.0154;0.0001;0.0001;0.0013;0.0026;0.0008;0.0006;0.0001;0.09;0.07;0.0002;0.003;0.0;0.0;273;380;38.0
1198;918;721;3.5;900;0.0125;0.0094;0.0042;0.0074;0.0025;0.001;0.0012;0.0355;0.0324;0.0464;0.0001;0.0025;0.0024;0.0007;0.0003;0.0004;0.0166;0.0078;0.0004;0.001;0.003;0.0;187;278;42.0
1202;860;623;2.0;1212;0.0085;0.0107;0.0067;0.0099;0.0021;0.0001;0.0001;0.0311;0.0281;0.0001;0.0016;0.0006;0.0025;0.0002;0.0003;0.0001;0.0591;0.0486;0.0001;0.002;0.002;0.0;175;293;49.0
1185;837;590;2.0;1000;0.0111;0.0077;0.0066;0.0141;0.0001;0.0001;0.0001;0.041;0.0382;0.0008;0.0;0.0002;0.0019;0.0001;0.0001;0.0001;0.19;0.15;0.0008;0.003;0.0;0.0;343;423;40.0
1246;824;559;3.0;1400;0.0038;0.0126;0.0061;0.016;0.0001;0.0007;0.0303;0.0259;0.0224;0.0176;0.0;0.0017;0.003;0.0058;0.002;0.0001;0.29;0.132;0.0007;0.004;0.0;0.0;539;583;32.0
1183;857;571;2.5;1268;0.0126;0.0134;0.0089;0.0123;0.0011;0.0001;0.0009;0.0218;0.0176;0.0006;0.0001;0.0011;0.0027;0.0025;0.0007;0.0001;0.1318;0.0827;0.0006;0.004;0.0;0.0;376;442;41.5
1219;842;550;2.75;1130;0.0023;0.2707;0.0086;0.3488;0.002;0.0025;0.0031;0.0238;0.0223;0.0266;0.0003;0.0011;0.0038;0.0027;0.001;0.0001;0.2466;0.1472;0.0008;0.0;0.0;0.0;446;527;29.0
1242;859;551;2.08;1155;0.0023;0.0122;0.0045;0.0154;0.0001;0.002;0.0183;0.0319;0.0289;0.0716;0.0001;0.0016;0.0028;0.0055;0.0025;0.0001;0.2425;0.1202;0.0007;0.003;0.0;0.0;618;651;18.0
1192;890;639;2.5;1084;0.0071;0.0121;0.0066;0.011;0.0021;0.0001;0.0001;0.0378;0.0342;0.0001;0.0016;0.0012;0.0025;0.0001;0.0003;0.0001;0.0587;0.047;0.0001;0.002;0.002;0.0;223;322;51.5
1164;854;590;2.5;820;0.0091;0.014;0.0065;0.0226;0.0017;0.0001;0.0001;0.0333;0.0305;0.0018;0.0002;0.0037;0.0024;0.0;0.0002;0.0001;0.17;0.14;0.0019;0.004;0.0;0.0;373;449;35.5
1190;854;624;2.3;1092;0.0067;0.0118;0.0052;0.0176;0.001;0.0007;0.0003;0.0304;0.0282;0.0206;0.0013;0.0012;0.0046;0.0017;0.0006;0.0001;0.1809;0.1448;0.0005;0.004;0.0;0.0;373;462;34.5
1246;819;577;2.3;1150;0.01;0.0116;0.0066;0.0148;0.0022;0.0001;0.0001;0.0223;0.0199;0.0013;0.0002;0.0005;0.0026;0.0004;0.0005;0.0001;0.2037;0.165;0.0001;0.0;0.0;0.0;357;462;38.0
1186;875;577;2.75;1015;0.0125;0.0142;0.0084;0.015;0.0012;0.0001;0.0001;0.0226;0.0196;0.0002;0.0;0.0016;0.0031;0.0011;0.0007;0.0001;0.1158;0.08;0.0002;0.004;0.0;0.0;310;412;48.0
1187;897;704;3.5;1300;0.0112;0.0156;0.0085;0.0136;0.0026;0.0005;0.0016;0.0405;0.0386;0.0002;0.0017;0.0015;0.0028;0.0012;0.0007;0.0006;0.0605;0.0482;0.001;0.002;0.002;0.0;221;314;51.5
1134;876;693;2.61;1275;0.0023;0.0077;0.0077;0.0134;0.0011;0.0001;0.0007;0.275;0.2734;0.0002;0.0001;0.0021;0.002;0.0001;0.0001;0.0001;0.06;0.03;0.0019;0.002;0.001;0.0;254;370;43.0
1235;846;519;2.0;1079;0.0027;0.0103;0.0055;0.012;0.0038;0.0002;0.031;0.0446;0.0383;0.0169;0.0001;0.0009;0.0025;0.0009;0.0005;0.0011;0.1944;0.1072;0.0007;0.004;0.0;0.0;521;587;24.0
1184;849;583;3.5;1505;0.0123;0.0076;0.0056;0.0101;0.0011;0.0002;0.0001;0.041;0.0397;0.0003;0.0004;0.0007;0.0023;0.0014;0.0006;0.0001;0.2176;0.1795;0.0007;0.004;0.0;0.0;340;456;41.0
1221;847;600;5.0;1500;0.0048;0.0105;0.0072;0.0196;0.003;0.0007;0.0015;0.0404;0.0393;0.0282;0.0001;0.0016;0.0025;0.0024;0.0011;0.0022;0.2995;0.1911;0.0013;0.003;0.0;0.0;485;555;29.0
1190;866;617;2.0;1225;0.0082;0.0147;0.0107;0.0141;0.0014;0.0001;0.0001;0.0379;0.0357;0.0001;0.0016;0.0016;0.0027;0.0009;0.0006;0.0008;0.07;0.05;0.0001;0.002;0.002;0.0;240;328;48.5
1156;855;571;2.0;1220;0.0077;0.0095;0.0047;0.0123;0.0025;0.0002;0.0001;0.0431;0.0419;0.0001;0.0015;0.0035;0.0025;0.0004;0.0003;0.0001;0.0737;0.0592;0.0001;0.002;0.003;0.0;290;346;40.0
1205;831;526;3.0;1610;0.0014;0.0104;0.0068;0.0152;0.0023;0.0001;0.0083;0.0216;0.0193;0.0012;0.0002;0.0008;0.0027;0.0014;0.0007;0.0001;0.2988;0.1831;0.0005;0.003;0.0;0.0;484;563;34.0
1172;848;580;2.8;1045;0.0088;0.0112;0.0052;0.0129;0.0024;0.0001;0.0001;0.0299;0.0257;0.0209;0.0014;0.0008;0.0028;0.0005;0.0004;0.0015;0.1957;0.1595;0.0002;0.004;0.0;0.0;393;457;33.5
1202;853;567;8.0;1600;0.003;0.0135;0.007;0.0261;0.0015;0.0001;0.0007;0.0327;0.0317;0.0178;0.0002;0.0026;0.0027;0.003;0.0024;0.0013;0.3878;0.2352;0.0003;0.005;0.0;0.0;435;560;26.5
1175;873;593;2.75;1300;0.0102;0.0094;0.0073;0.0113;0.0015;0.0001;0.0001;0.0138;0.0111;0.0001;0.0001;0.0006;0.0026;0.0012;0.0006;0.0001;0.1067;0.0736;0.0001;0.002;0.0;0.0;253;355;48.0
1211;879;618;2.0;1212;0.0133;0.0116;0.0052;0.0089;0.0018;0.0003;0.0007;0.0304;0.0296;0.0001;0.0014;0.0011;0.0029;0.0011;0.0006;0.0005;0.0557;0.0427;0.0005;0.003;0.002;0.0;226;326;44.0
1194;861;565;5.0;1350;0.0063;0.0123;0.0069;0.0215;0.002;0.0001;0.0005;0.02;0.0124;0.0008;0.0;0.0006;0.0026;0.003;0.0008;0.0001;0.1896;0.107;0.0005;0.0;0.0;0.0;295;393;44.0
1213;925;718;3.0;927;0.0085;0.0145;0.01;0.0177;0.0034;0.0005;0.0078;0.0225;0.0178;0.028;0.0012;0.0008;0.003;0.0002;0.0002;0.0001;0.0176;0.0152;0.0001;0.002;0.004;0.0;221;309;44.0
1185;818;513;4.0;1085;0.0037;0.012;0.0075;0.0134;0.0014;0.0001;0.012;0.036;0.0349;0.0134;0.0;0.002;0.0027;0.0019;0.0006;0.0016;0.2051;0.111;0.0006;0.003;0.0;0.0;486;522;24.5
1203;831;593;2.9;980;0.0163;0.009;0.0057;0.0094;0.0001;0.0001;0.0001;0.0266;0.0174;0.0001;0.0001;0.0012;0.0025;0.0001;0.0001;0.0001;0.11;0.08;0.001;0.003;0.0;0.0;326;402;38.0
1209;879;595;4.0;1100;0.0045;0.0158;0.0073;0.013;0.0014;0.0007;0.0156;0.0316;0.0291;0.0136;0.0001;0.0011;0.0031;0.0034;0.0006;0.0001;0.193;0.1087;0.0006;0.003;0.0;0.0;420;468;36.5
1173;883;619;2.75;1215;0.0118;0.0097;0.0036;0.0103;0.0018;0.0002;0.0003;0.0259;0.0238;0.0002;0.0001;0.001;0.0022;0.001;0.0007;0.0003;0.0741;0.052;0.0005;0.0;0.0;0.0;0;362;36.0
1222;867;575;4.0;1280;0.0006;0.0118;0.006;0.0147;0.0036;0.0001;0.0013;0.0376;0.0368;0.0174;0.0001;0.0024;0.0025;0.0016;0.0022;0.0001;0.395;0.2428;0.0008;0.004;0.0;0.0;450;571;31.0
1166;893;571;2.75;940;0.0064;0.0095;0.004;0.0199;0.0003;0.0003;0.0001;0.0361;0.0306;0.0002;0.0001;0.0009;0.0024;0.0008;0.0006;0.0003;0.12;0.08;0.0001;0.005;0.0;0.0;274;394;44.5
1201;876;579;3.5;1250;0.0035;0.0109;0.0065;0.0132;0.0008;0.0007;0.0133;0.0322;0.0287;0.0147;0.0001;0.0016;0.004;0.0038;0.0008;0.0001;0.1974;0.1086;0.0005;0.003;0.0;0.0;417;472;36.0
1203;897;711;2.75;1265;0.0094;0.0154;0.0053;0.0128;0.0021;0.0001;0.0001;0.0368;0.0349;0.0001;0.0013;0.0008;0.0027;0.0002;0.0004;0.0009;0.07;0.054;0.0001;0.003;0.003;0.0;279;347;44.0
1186;896;578;3.58;1172;0.0162;0.0163;0.0079;0.0124;0.0021;0.0004;0.0006;0.0234;0.0205;0.0006;0.0001;0.0009;0.0036;0.0012;0.0006;0.0003;0.0727;0.0481;0.0013;0.0;0.0;0.0;254;341;53.5
1182;875;574;8.0;1200;0.0005;0.0102;0.0126;1.0391;0.001;0.1284;0.0009;0.0267;0.0237;0.002;0.0002;0.0013;0.0025;0.0001;0.0016;0.0001;0.8882;0.6223;0.0007;0.002;0.001;0.0;805;1071;14.0
1184;846;623;6.0;1250;0.0084;0.011;0.0087;0.7467;0.0013;0.002;0.0019;0.0233;0.0212;0.0017;0.0002;0.0015;0.0034;0.0033;0.0009;0.0001;0.4589;0.2833;0.0004;0.005;0.0;0.0;341;520;33.5
1176;810;524;14.5;1275;0.0026;0.012;0.0065;0.0131;0.0001;0.0001;0.017;0.0305;0.0285;0.0181;0.0001;0.0017;0.0032;0.0039;0.0006;0.0001;0.2843;0.1816;0.0004;0.004;0.0;0.0;425;526;29.5
1204;890;568;2.75;925;0.0107;0.0134;0.0062;0.0156;0.0009;0.0001;0.0001;0.0296;0.0246;0.0007;0.0;0.0008;0.0025;0.0007;0.0006;0.0001;0.13;0.09;0.0001;0.003;0.0;0.0;261;368;50.0
1182;843;549;3.5;1284;0.0068;0.0145;0.0055;0.0125;0.0001;0.0001;0.0001;0.0276;0.0238;0.0124;0.0;0.0006;0.003;0.0036;0.0009;0.0001;0.2905;0.192;0.0005;0.005;0.0;0.0;424;520;35.0
1204;833;521;3.0;1275;0.0018;0.0142;0.0084;0.0166;0.0001;0.0002;0.0456;0.0315;0.0297;0.0206;0.0;0.0017;0.0039;0.005;0.0008;0.0001;0.2849;0.1359;0.0006;0.004;0.0;0.0;562;601;28.0
1201;905;649;2.6;1519;0.0073;0.0115;0.0054;0.01;0.0022;0.0001;0.0001;0.0396;0.0349;0.0001;0.0014;0.0008;0.0036;0.0002;0.0003;0.0005;0.0631;0.0499;0.0001;0.002;0.003;0.0;245;340;49.5
1197;907;642;2.8;1237;0.0111;0.01;0.0046;0.0104;0.0019;0.0003;0.0001;0.0331;0.0284;0.0001;0.0014;0.0006;0.0022;0.0003;0.0005;0.0007;0.0679;0.0552;0.0001;0.002;0.004;0.0;237;336;46.5
1190;863;617;2.0;925;0.0089;0.0118;0.0062;0.0088;0.0016;0.0001;0.0001;0.0381;0.0364;0.0001;0.0014;0.0008;0.0024;0.0008;0.0006;0.0003;0.06;0.0473;0.0002;0.001;0.003;0.0;192;287;41.0
1204;862;570;8.0;1246;0.0037;0.0137;0.005;0.0147;0.0001;0.0007;0.0316;0.022;0.0155;0.015;0.0001;0.0017;0.0031;0.0052;0.0036;0.0001;0.2814;0.1503;0.0008;0.004;0.0;0.0;486;555;27.5
1170;890;572;2.75;1130;0.0149;0.0092;0.0047;0.0107;0.0003;0.0001;0.0001;0.0295;0.0267;0.0003;0.0;0.0005;0.0025;0.0009;0.0006;0.0002;0.13;0.09;0.0001;0.003;0.0;0.0;281;382;46.0
1187;878;618;3.0;1250;0.0192;0.0068;0.0056;0.0127;0.0001;0.0001;0.0001;0.0211;0.0161;0.0005;0.0002;0.0012;0.0019;0.0001;0.0001;0.0001;0.11;0.08;0.0008;0.0;0.0;0.0;309;413;24.0
1217;837;559;15.75;1300;0.0027;0.013;0.0061;0.0183;0.0015;0.0006;0.0012;0.0304;0.0287;0.0306;0.0001;0.0029;0.0027;0.0026;0.001;0.0009;0.2976;0.1931;0.0001;0.004;0.0;0.0;442;541;26.5
1204;874;636;2.3;1106;0.0113;0.012;0.0047;0.0104;0.0019;0.0004;0.0006;0.0351;0.0318;0.0001;0.0016;0.0008;0.0025;0.0011;0.0006;0.0002;0.0699;0.0553;0.0005;0.001;0.002;0.0;189;305;45.0
1192;864;618;2.0;930;0.0119;0.0126;0.0074;0.0127;0.0008;0.0001;0.0001;0.0381;0.0348;0.0001;0.0014;0.0013;0.0025;0.0008;0.0006;0.0007;0.07;0.06;0.0001;0.002;0.003;0.0;200;305;41.5
1185;865;619;2.0;1219;0.0089;0.0127;0.0082;0.0121;0.0016;0.0001;0.0001;0.0377;0.0357;0.0001;0.0014;0.0006;0.0028;0.0008;0.0008;0.0004;0.0646;0.0499;0.0007;0.002;0.002;0.0;212;312;44.0
1241;852;557;3.0;1180;0.0072;0.2767;0.0806;0.3389;0.0008;0.002;0.0001;0.0229;0.021;0.0032;0.0005;0.0033;0.0024;0.0;0.0007;0.0001;0.25;0.15;0.002;0.0;0.0;0.0;441;546;37.5
1221;904;610;2.75;1015;0.0167;0.0127;0.0071;0.0166;0.0005;0.0001;0.0003;0.0261;0.0211;0.0002;0.0;0.002;0.0026;0.0009;0.0007;0.0005;0.07;0.05;0.0001;0.0;0.0;0.0;185;308;49.5
1247;828;510;3.0;1275;0.004;0.0138;0.0083;0.0187;0.0015;0.0008;0.0447;0.0348;0.0345;0.0216;0.0;0.0022;0.0037;0.0031;0.0008;0.0023;0.2884;0.135;0.0012;0.004;0.0;0.0;582;602;28.0
1206;909;681;2.3;1235;0.0116;0.009;0.0044;0.0102;0.0011;0.0001;0.0001;0.0273;0.0238;0.0001;0.0013;0.0002;0.0023;0.0008;0.0006;0.0001;0.0679;0.052;0.0001;0.001;0.002;0.0;234;314;46.5
1218;841;544;3.2;1140;0.0076;0.2912;0.083;0.3456;0.0018;0.0033;0.0008;0.0264;0.0251;0.0043;0.0006;0.0067;0.0037;0.0;0.0008;0.0001;0.27;0.16;0.0001;0.0;0.0;0.0;428;537;35.0
1193;817;549;6.0;1175;0.0025;0.0097;0.0058;0.0143;0.0029;0.0003;0.0193;0.0235;0.0218;0.0217;0.0001;0.003;0.0025;0.001;0.0003;0.0001;0.2812;0.181;0.0003;0.005;0.0;0.0;429;513;31.0
1219;851;597;8.0;1600;0.0032;0.0114;0.0073;0.0183;0.0036;0.0001;0.0246;0.0203;0.0193;0.015;0.0001;0.0035;0.0069;0.0014;0.0019;0.0002;0.2657;0.137;0.0008;0.003;0.0;0.0;466;549;30.0
1221;864;597;2.5;1200;0.0013;0.013;0.0052;0.0106;0.0013;0.001;0.0257;0.0276;0.0268;0.0244;0.0;0.003;0.0029;0.0027;0.0007;0.0024;0.2625;0.1306;0.0012;0.004;0.0;0.0;504;541;26.5
1208;870;623;2.0;1225;0.0106;0.0092;0.006;0.0102;0.002;0.0001;0.0001;0.0393;0.0388;0.0001;0.0014;0.0017;0.0021;0.0003;0.0003;0.0001;0.0657;0.0522;0.0001;0.002;0.002;0.0;187;291;43.5
1201;901;617;3.0;1232;0.0124;0.0145;0.0082;0.0159;0.0026;0.0001;0.0002;0.044;0.043;0.0001;0.0014;0.0011;0.0029;0.0004;0.0003;0.0001;0.0641;0.0495;0.0002;0.003;0.002;0.0;231;326;51.0
1158;878;614;4.5;1241;0.0063;0.0087;0.0041;0.0072;0.0012;0.0003;0.0002;0.0289;0.0261;0.0005;0.0002;0.0009;0.0023;0.001;0.0007;0.0002;0.0681;0.0476;0.0004;0.003;0.0;0.0;239;336;50.5
1184;828;539;9.52;1219;0.0003;0.1258;0.0708;0.02;0.0021;0.0001;0.0091;0.0244;0.023;0.0148;0.0001;0.0023;0.0024;0.0021;0.0022;0.0027;0.2215;0.1224;0.0014;0.003;0.003;0.0;414;471;44.0
1174;880;620;2.75;1265;0.0128;0.0104;0.0067;0.0117;0.002;0.0003;0.0001;0.0273;0.0254;0.0004;0.0001;0.0014;0.0025;0.001;0.0006;0.0005;0.0678;0.0455;0.0004;0.0;0.0;0.0;247;350;44.0
1227;846;592;2.0;1045;0.0037;0.0135;0.0086;0.0148;0.0018;0.0001;0.001;0.0424;0.0397;0.0021;0.0;0.0006;0.0026;0.0013;0.0006;0.0004;0.24;0.13;0.0001;0.004;0.0;0.0;352;446;43.5
1183;836;537;16.0;1000;0.0029;0.0107;0.0053;0.015;0.0013;0.0002;0.0009;0.0267;0.0256;0.0288;0.0002;0.0033;0.0025;0.0022;0.0008;0.0015;0.3031;0.1979;0.001;0.005;0.0;0.0;445;535;23.5
1135;872;651;2.75;1020;0.0038;0.0097;0.0046;0.0172;0.0017;0.0004;0.0009;0.2559;0.2559;0.0007;0.0001;0.002;0.0029;0.0012;0.0007;0.0006;0.05;0.05;0.0001;0.001;0.001;0.0;253;408;41.0
1236;856;589;2.0;1250;0.0033;0.0125;0.0052;0.0137;0.0018;0.0001;0.0133;0.0358;0.035;0.0008;0.0;0.0017;0.0028;0.0022;0.0006;0.0012;0.2118;0.1099;0.0007;0.002;0.0;0.0;438;470;33.5
1199;835;590;3.6;1150;0.0079;0.0112;0.0083;0.0105;0.0009;0.0001;0.0001;0.0191;0.0158;0.0008;0.0001;0.0007;0.0028;0.0018;0.0007;0.0001;0.1382;0.0868;0.0003;0.003;0.0;0.0;317;396;45.5
1206;848;584;3.5;1245;0.0025;0.0133;0.0095;0.0186;0.0014;0.0003;0.0289;0.0325;0.0288;0.0157;0.0001;0.0013;0.0035;0.0031;0.0009;0.0025;0.1982;0.1098;0.0004;0.002;0.0;0.0;404;469;35.5
1191;878;640;2.3;1063;0.0079;0.0112;0.0061;0.0129;0.0019;0.0001;0.0001;0.0387;0.0352;0.0001;0.0016;0.0009;0.0024;0.0001;0.0003;0.0001;0.0683;0.0556;0.0001;0.002;0.003;0.0;250;325;46.0
1171;908;695;3.0;1015;0.0089;0.0117;0.01;0.0253;0.0014;0.0001;0.0001;0.0388;0.0346;0.0001;0.0016;0.0023;0.0024;0.0;0.0001;0.0007;0.07;0.05;0.0022;0.002;0.003;0.0;253;328;48.0
1214;879;579;4.9;1080;0.0034;0.0144;0.0061;0.0163;0.0006;0.0009;0.0161;0.0318;0.0299;0.0011;0.0001;0.0019;0.0039;0.0045;0.0008;0.0001;0.2211;0.1132;0.001;0.003;0.0;0.0;422;474;42.0
1166;879;573;2.75;870;0.0109;0.0091;0.0047;0.01;0.0004;0.0001;0.0001;0.029;0.0263;0.0002;0.0;0.0006;0.0027;0.001;0.0006;0.0002;0.12;0.08;0.0001;0.002;0.0;0.0;282;373;47.5
1232;859;638;2.3;1285;0.0009;0.0134;0.0054;0.0104;0.0005;0.0002;0.0012;0.0342;0.0319;0.0038;0.0002;0.001;0.0027;0.0033;0.002;0.0001;0.6917;0.6106;0.0005;0.005;0.001;0.0;604;902;20.0
1208;840;594;3.5;1200;0.0007;0.0163;0.0054;0.0147;0.0002;0.0001;0.0001;0.0189;0.0162;0.0011;0.0002;0.0009;0.0027;0.0025;0.0039;0.0001;0.3024;0.24;0.0002;0.006;0.0;0.0;436;557;36.0
1149;896;606;3.5;1245;0.0066;0.0162;0.0051;0.0126;0.0001;0.0001;0.0001;0.0405;0.0338;0.0001;0.0011;0.0056;0.0022;0.0007;0.0007;0.0006;0.06;0.05;0.0001;0.002;0.003;0.0;216;319;47.0
1173;882;610;2.75;1260;0.008;0.0109;0.0069;0.0111;0.0015;0.0002;0.0006;0.0419;0.038;0.0001;0.0;0.0023;0.0038;0.0;0.0004;0.0001;0.08;0.05;0.0001;0.0;0.0;0.0;246;339;51.0
1214;846;549;3.2;1365;0.0109;0.2691;0.0055;0.3307;0.0018;0.0021;0.001;0.0249;0.0242;0.0305;0.0004;0.0012;0.0025;0.0009;0.0005;0.0001;0.2321;0.1405;0.0005;0.0;0.0;0.0;419;526;36.5
