Repository: fc-tud/multi-task-learning-materials

# Multi-Task Learning in Materials Design

The code in this repository accompanies the paper _�Leveraging Multi-Task Learning Regressor Chains for Small and Sparse Tabular Data in Materials Design�_.

## Console Output

### Model Training
```
vvvvvvvvvvvvvvvvvvvvvvvvvvvvvvvvvvvvvvvvvvvvvvvvvvvvvvvvvvvvvvvvvvvvvvvvvvvvvvv
Dataset name: 'dataset-name'
Sparse mode: 'sparse-mode', Data available: 'sparse-level'
train_size for outer loop = 'train-size'
Workdir: 'workdir'
---------- SPLIT 1 ---------- (outer split)

## Saved Results

### Plot Results
The code for visualizing the results and reproducing the figures from the paper can be found in the following script `results/plot_results.ipynb`.

File: data/storage/guo-reduced-1000/data.csv (part 5 of 5)
Furnace_temperature;Exist_temperature;Annealing_temperature;Thickness;Width;Sulfur_content;Copper_content;Nickel_content;Chromium_content;Molybdenum_content;Vanadium_content;Niobium_content;Total_Al_content;Acid_soluble_Al_content;Titanium_content;Boron_content;Tin_content;Arsenic_content;Zirconium_content;Calcium_content;Lead_content;Ceq;Pcm;Antimony_content;Nitrogen_content;Oxygen_content;Tungsten_content;yield-strength;tensile-strength;elongation
1150;867;621;2.75;1241;0.0098;0.0141;0.0064;0.0131;0.0022;0.0008;0.0003;0.033;0.0321;0.0003;0.0002;0.0029;0.0025;0.0009;0.0006;0.0011;0.0785;0.0574;0.001;0.002;0.0;0.0;258;345;43.0
1209;847;585;2.0;1045;0.003;0.0125;0.0067;0.015;0.0013;0.0001;0.0001;0.0355;0.0352;0.0007;0.0;0.0017;0.0061;0.0021;0.0007;0.0016;0.2317;0.1226;0.0008;0.004;0.0;0.0;358;438;36.0
1221;855;561;4.45;1210;0.0035;0.0161;0.007;0.0203;0.004;0.0001;0.0196;0.0202;0.0185;0.0152;0.0002;0.0017;0.0047;0.0017;0.0019;0.0001;0.2974;0.1567;0.0009;0.004;0.0;0.0;496;559;29.5
1166;868;589;3.0;1219;0.009;0.0091;0.0039;0.0109;0.001;0.0001;0.0001;0.0261;0.0247;0.0001;0.0013;0.0004;0.0022;0.0011;0.0006;0.0001;0.1162;0.0806;0.0001;0.002;0.002;0.0;306;389;43.0
1159;870;575;2.75;870;0.0133;0.0162;0.0063;0.0177;0.0003;0.0001;0.0001;0.0348;0.0309;0.0003;0.0;0.0029;0.0031;0.001;0.0006;0.0002;0.14;0.09;0.0001;0.003;0.0;0.0;283;383;43.5
1183;850;596;3.0;1440;0.0021;0.0119;0.0043;0.012;0.0002;0.0005;0.0191;0.0311;0.0266;0.0014;0.0001;0.0008;0.0027;0.0036;0.0007;0.0001;0.207;0.1131;0.0004;0.004;0.0;0.0;458;510;33.5
1210;843;591;3.2;1245;0.0036;0.0128;0.0075;0.02;0.0034;0.0001;0.0003;0.0269;0.0262;0.0007;0.0001;0.0031;0.0023;0.0011;0.0005;0.0001;0.3475;0.242;0.0002;0.0;0.0;0.0;431;549;32.0
1170;891;644;3.2;1218;0.0104;0.0124;0.0069;0.0161;0.0029;0.0001;0.0001;0.0411;0.0395;0.0002;0.0016;0.0015;0.0022;0.0004;0.0003;0.0033;0.0687;0.0546;0.0001;0.001;0.001;0.0;239;324;51.0
1189;892;622;2.75;970;0.015;0.0101;0.0063;0.0104;0.0014;0.0001;0.0001;0.0209;0.0179;0.0003;0.0002;0.001;0.0029;0.0006;0.0003;0.0001;0.1471;0.1012;0.0001;0.003;0.0;0.0;288;385;47.0
1181;882;675;2.75;1274;0.0048;0.0143;0.0058;0.0141;0.0004;0.0001;0.0001;0.0274;0.0231;0.0001;0.0;0.0023;0.0029;0.0008;0.0008;0.0006;0.08;0.06;0.0001;0.004;0.0;0.0;213;317;47.5
1222;834;591;2.75;1250;0.0024;0.0111;0.0038;0.0104;0.0005;0.0009;0.0004;0.0375;0.0326;0.0386;0.0001;0.001;0.0026;0.0024;0.0007;0.0001;0.1562;0.0945;0.0002;0.006;0.0;0.0;369;428;43.0
1217;860;622;2.0;925;0.0112;0.0126;0.0054;0.0114;0.0023;0.0001;0.0001;0.0357;0.0319;0.0001;0.0015;0.001;0.0036;0.0004;0.0004;0.0004;0.0813;0.0633;0.0002;0.002;0.003;0.0;275;352;45.0
1191;866;619;2.2;1260;0.009;0.0102;0.0057;0.0189;0.0021;0.0001;0.0001;0.0358;0.0336;0.0001;0.0014;0.0005;0.0024;0.0003;0.0003;0.0013;0.0773;0.0599;0.0002;0.001;0.003;0.0;212;320;47.5
1181;852;582;3.75;990;0.0036;0.0079;0.0056;0.0162;0.0016;0.0002;0.0003;0.047;0.0429;0.001;0.0002;0.0009;0.0037;0.0;0.0003;0.0001;0.17;0.12;0.0001;0.007;0.0;0.0;338;437;43.0
1178;864;626;2.0;1150;0.0094;0.0096;0.0049;0.0138;0.0023;0.0001;0.0001;0.0344;0.032;0.0002;0.0015;0.0006;0.0024;0.0003;0.0003;0.0001;0.0674;0.053;0.0001;0.003;0.002;0.0;262;335;38.0
1228;877;590;2.3;1400;0.0045;0.0118;0.0048;0.0121;0.002;0.0008;0.015;0.034;0.0332;0.0017;0.0001;0.0039;0.0034;0.0025;0.0007;0.0023;0.226;0.1224;0.001;0.003;0.0;0.0;436;489;37.5
1235;788;521;4.25;1225;0.0023;0.0138;0.0062;0.0148;0.0001;0.0001;0.0009;0.0292;0.0267;0.0171;0.0002;0.0024;0.0032;0.0053;0.0034;0.0001;0.3694;0.2312;0.0007;0.0;0.0;0.0;466;552;32.5
1120;877;693;2.61;1265;0.0024;0.0077;0.0073;0.0136;0.0009;0.0004;0.0005;0.2556;0.2533;0.0002;0.0001;0.0006;0.0018;0.0001;0.0001;0.0001;0.06;0.03;0.0016;0.002;0.002;0.0;209;347;44.0
1211;881;579;4.55;1200;0.0015;0.0201;0.008;0.0167;0.0001;0.0011;0.0301;0.0292;0.0272;0.0263;0.0001;0.0022;0.0036;0.0062;0.0008;0.0001;0.2782;0.1394;0.001;0.003;0.0;0.0;519;555;27.5
1182;880;635;2.55;1237;0.0119;0.0108;0.0085;0.0129;0.0001;0.0001;0.0001;0.0383;0.0327;0.0001;0.0014;0.0025;0.0021;0.0001;0.0002;0.0001;0.07;0.06;0.0009;0.002;0.0;0.0;252;337;48.0
1241;902;538;3.52;1388;0.0016;0.0109;0.0053;0.017;0.0001;0.0001;0.0027;0.0375;0.0357;0.0017;0.0;0.0016;0.0028;0.0058;0.0011;0.0001;0.3634;0.1785;0.0011;0.003;0.001;0.0;450;549;31.0
1199;834;592;2.4;1205;0.0008;0.0148;0.0073;0.0147;0.0031;0.0001;0.0001;0.0316;0.027;0.0009;0.0001;0.0007;0.0031;0.0009;0.0004;0.0002;0.3525;0.2472;0.0001;0.0;0.0;0.0;427;562;33.0
1221;836;546;5.0;1180;0.0047;0.272;0.0986;0.4788;0.0019;0.0023;0.0001;0.0198;0.0185;0.0043;0.0002;0.0024;0.0024;0.0012;0.0009;0.0009;0.2766;0.1576;0.0005;0.0;0.0;0.0;412;515;34.0
1191;862;584;3.0;1525;0.0068;0.009;0.0063;0.0098;0.0001;0.0001;0.0005;0.0239;0.0208;0.0001;0.0015;0.0005;0.0024;0.0001;0.0002;0.0001;0.1249;0.09;0.001;0.002;0.003;0.0;309;374;44.0
1215;848;587;6.0;1130;0.0046;0.0126;0.0065;0.0128;0.001;0.0001;0.0085;0.0351;0.033;0.0008;0.0;0.0047;0.0063;0.0028;0.0007;0.0029;0.2766;0.1255;0.0013;0.004;0.0;0.0;428;476;25.0
1176;915;674;3.51;1260;0.008;0.0086;0.0054;0.0101;0.0011;0.0001;0.0003;0.0399;0.0353;0.0574;0.0;0.0012;0.0032;0.0;0.0004;0.0001;0.03;0.01;0.0001;0.002;0.004;0.0;168;284;55.5
1192;879;580;2.75;1600;0.0098;0.0122;0.0058;0.0118;0.0016;0.0003;0.0001;0.0381;0.0364;0.0005;0.0;0.0014;0.0024;0.001;0.0006;0.0014;0.1184;0.0756;0.0004;0.003;0.0;0.0;246;359;47.5
1200;825;522;10.8;1000;0.0015;0.0115;0.0095;0.0181;0.0035;0.0001;0.02;0.0269;0.0242;0.0201;0.0002;0.0011;0.0028;0.001;0.0004;0.0004;0.2797;0.1816;0.0006;0.006;0.0;0.0;446;532;31.5
1202;915;681;3.0;1220;0.0072;0.0137;0.0081;0.0198;0.0033;0.0006;0.0007;0.0236;0.0206;0.0491;0.0001;0.0021;0.0026;0.0006;0.0003;0.0005;0.0245;0.011;0.0003;0.001;0.004;0.0;190;284;53.5
1228;845;553;4.0;1210;0.0109;0.2747;0.0062;0.3393;0.0025;0.0027;0.0009;0.0296;0.027;0.0287;0.0003;0.001;0.0027;0.0008;0.0005;0.0016;0.2433;0.1503;0.0004;0.0;0.0;0.0;402;511;32.5
1202;923;728;3.0;1287;0.0076;0.013;0.0064;0.017;0.0033;0.0008;0.0068;0.0378;0.0353;0.035;0.0013;0.0017;0.0034;0.0006;0.0006;0.0008;0.0189;0.0153;0.0003;0.002;0.002;0.0;239;316;47.0
1211;838;519;3.0;1250;0.0015;0.0117;0.0048;0.0132;0.0045;0.0009;0.03;0.035;0.0335;0.0158;0.0002;0.0008;0.0025;0.0011;0.0003;0.0001;0.1908;0.1039;0.0011;0.004;0.0;0.0;489;526;35.0
1214;876;752;11.8;1500;0.0013;0.0162;0.0128;0.9577;0.2819;0.1949;0.0001;0.0281;0.0268;0.0022;0.0003;0.0048;0.0032;0.0018;0.0024;0.0017;0.4511;0.2062;0.0004;0.0;0.0;0.0;458;552;23.5
1174;881;619;2.5;910;0.0105;0.014;0.0048;0.012;0.0001;0.0004;0.0001;0.034;0.0271;0.0003;0.0014;0.0006;0.0024;0.0009;0.0006;0.001;0.06;0.04;0.0001;0.002;0.002;0.0;263;343;43.5
1163;887;588;2.75;900;0.01;0.0136;0.006;0.0145;0.0005;0.0001;0.0003;0.0293;0.0256;0.0003;0.0;0.0032;0.003;0.001;0.0006;0.0002;0.12;0.08;0.0001;0.002;0.0;0.0;263;367;46.0
1120;866;691;2.61;1240;0.0028;0.0072;0.009;0.0125;0.0011;0.0001;0.0005;0.2596;0.2589;0.0002;0.0;0.0007;0.0019;0.0001;0.0002;0.0001;0.07;0.03;0.0013;0.001;0.001;0.0;210;355;44.0
1213;830;512;4.5;1310;0.0041;0.0137;0.0062;0.0138;0.0001;0.0001;0.045;0.0243;0.0216;0.0013;0.0;0.0014;0.0033;0.007;0.0024;0.0001;0.347;0.1575;0.0009;0.004;0.0;0.0;602;616;26.5
1234;838;550;5.0;1285;0.0033;0.2826;0.0751;0.4764;0.0029;0.0012;0.0002;0.0124;0.0119;0.0029;0.0003;0.0035;0.0024;0.0205;0.0005;0.0006;0.2724;0.1559;0.0001;0.0;0.0;0.0;414;514;35.0
1194;870;589;2.75;1015;0.0086;0.01;0.0054;0.0161;0.0013;0.0002;0.0001;0.0276;0.0257;0.0001;0.0001;0.0024;0.0024;0.0005;0.0001;0.0001;0.11;0.07;0.002;0.002;0.0;0.0;288;380;45.0
1213;876;621;2.0;1230;0.0068;0.011;0.0059;0.0108;0.0024;0.0001;0.0001;0.0353;0.0306;0.0001;0.0013;0.0006;0.0024;0.0004;0.0004;0.0008;0.068;0.0531;0.0001;0.002;0.003;0.0;239;330;48.5
1184;836;551;5.55;1190;0.0077;0.011;0.0083;0.0176;0.0027;0.0001;0.0007;0.0334;0.032;0.0159;0.0002;0.0013;0.0032;0.0012;0.0003;0.0001;0.3031;0.2012;0.0003;0.003;0.0;0.0;381;512;32.5
1180;835;528;6.0;1295;0.0007;0.0163;0.0054;0.0147;0.0002;0.0001;0.0001;0.0189;0.0162;0.0011;0.0002;0.0009;0.0027;0.0025;0.0039;0.0001;0.3024;0.24;0.0002;0.006;0.0;0.0;403;533;29.5
1192;838;509;12.5;1260;0.0015;0.0123;0.0121;0.8869;0.0001;0.0013;0.0013;0.0257;0.0227;0.0014;0.0002;0.0011;0.003;0.005;0.0012;0.0001;0.529;0.2721;0.0003;0.004;0.0;0.0;534;640;25.5
1205;846;558;6.0;1370;0.003;0.0136;0.0073;0.0192;0.0011;0.0003;0.0097;0.0235;0.0208;0.0018;0.0001;0.0013;0.0028;0.0047;0.0008;0.0001;0.3183;0.1965;0.0008;0.005;0.0;0.0;453;549;27.0
1203;908;677;3.5;920;0.0062;0.0142;0.0047;0.0097;0.0012;0.0001;0.0002;0.0299;0.0273;0.0528;0.0;0.0022;0.0022;0.0;0.0001;0.0001;0.03;0.01;0.0017;0.002;0.003;0.0;195;295;46.5
1195;882;569;2.75;870;0.0084;0.0101;0.0087;0.011;0.0021;0.0001;0.0001;0.0253;0.0226;0.0001;0.0001;0.0002;0.0023;0.0;0.0001;0.0001;0.12;0.09;0.0018;0.002;0.0;0.0;280;363;48.0
1113;871;692;2.61;1270;0.0026;0.0077;0.0082;0.0116;0.001;0.0001;0.0004;0.2625;0.2617;0.0002;0.0001;0.0021;0.0018;0.0001;0.0002;0.0001;0.06;0.03;0.0016;0.001;0.001;0.0;211;356;43.5
1204;905;647;2.8;1236;0.0093;0.0125;0.006;0.0102;0.0024;0.0001;0.0001;0.0379;0.0363;0.0001;0.0015;0.0006;0.0024;0.0003;0.0003;0.0001;0.0669;0.0518;0.0001;0.001;0.002;0.0;272;337;36.0
1213;825;547;7.8;1500;0.0037;0.0135;0.0069;0.0186;0.0004;0.0008;0.0522;0.029;0.0275;0.0299;0.0001;0.002;0.0034;0.008;0.001;0.0001;0.3401;0.1646;0.0013;0.005;0.0;0.0;591;645;19.5
1183;892;624;2.75;1600;0.0112;0.0113;0.0072;0.0105;0.0027;0.0001;0.0001;0.0237;0.0194;0.0003;0.0003;0.0004;0.0024;0.0004;0.0004;0.0013;0.1317;0.0923;0.0001;0.002;0.0;0.0;265;363;47.0
1232;868;560;2.0;856;0.0044;0.0126;0.0096;0.019;0.0016;0.0006;0.032;0.0441;0.0424;0.0167;0.0003;0.0031;0.0024;0.0;0.0001;0.0005;0.19;0.11;0.0018;0.006;0.0;0.0;501;543;30.0
1231;878;645;4.5;1170;0.0028;0.0112;0.0073;0.0144;0.0001;0.0003;0.0217;0.0342;0.0334;0.0197;0.0001;0.0015;0.0033;0.0064;0.0025;0.0001;0.299;0.1391;0.0006;0.005;0.0;0.0;478;530;29.5
1250;865;580;3.5;1380;0.0027;0.0107;0.0051;0.0154;0.0042;0.0001;0.0149;0.0286;0.0236;0.0012;0.0001;0.0008;0.0026;0.0011;0.001;0.0009;0.21;0.1039;0.0006;0.002;0.0;0.0;438;485;34.5
1140;881;575;2.75;900;0.0084;0.0075;0.0046;0.0097;0.0001;0.0001;0.0001;0.0342;0.0307;0.0001;0.0001;0.0002;0.0016;0.0001;0.0001;0.0001;0.11;0.08;0.0007;0.003;0.0;0.0;270;372;51.5
1189;848;583;4.0;1240;0.0077;0.2681;0.109;0.611;0.0018;0.0024;0.002;0.0266;0.024;0.0153;0.0002;0.0027;0.0036;0.0025;0.0016;0.0004;0.2904;0.1438;0.0702;0.0;0.0;0.0;392;480;41.0
1194;807;513;3.5;1250;0.004;0.0117;0.0058;0.0157;0.0003;0.0004;0.0129;0.0305;0.0287;0.0146;0.0001;0.0017;0.0038;0.0036;0.0007;0.0002;0.2021;0.1119;0.0008;0.003;0.0;0.0;449;492;29.0
1233;881;612;3.0;1050;0.0058;0.2565;0.0081;0.3209;0.0054;0.0018;0.0012;0.02;0.0174;0.029;0.0002;0.0042;0.0022;0.0017;0.0013;0.0004;0.236;0.145;0.0028;0.0;0.0;0.0;407;516;44.0
1204;866;570;2.8;1263;0.0124;0.0129;0.0059;0.0114;0.0014;0.0005;0.0009;0.0204;0.019;0.0003;0.0;0.001;0.0024;0.0024;0.0006;0.0001;0.1447;0.0914;0.0004;0.003;0.0;0.0;322;414;42.5
1189;850;636;2.3;1085;0.0115;0.0131;0.0047;0.0144;0.0016;0.0002;0.0001;0.0345;0.031;0.0003;0.0;0.0039;0.0023;0.001;0.0007;0.0019;0.1893;0.139;0.0009;0.0;0.0;0.0;335;431;39.0
1193;906;626;3.0;927;0.0081;0.0123;0.0052;0.0122;0.0026;0.0006;0.0023;0.0313;0.0304;0.0002;0.0015;0.0013;0.0029;0.0015;0.0006;0.0004;0.0727;0.0577;0.0006;0.001;0.002;0.0;316;361;43.0
1236;845;637;2.5;1150;0.0006;0.0105;0.0062;0.147;0.0005;0.0008;0.0025;0.02;0.0198;0.0018;0.0003;0.0018;0.0033;0.0037;0.0015;0.0001;0.6486;0.5476;0.0009;0.005;0.001;0.0;571;791;25.0
1234;847;553;2.5;1000;0.0037;0.0164;0.0057;0.012;0.0013;0.0001;0.0441;0.0346;0.0324;0.001;0.0001;0.0029;0.0045;0.0024;0.0009;0.0017;0.2288;0.116;0.0014;0.004;0.0;0.0;486;529;32.0
1256;837;522;3.0;1310;0.0036;0.0133;0.0049;0.0134;0.0061;0.0008;0.0456;0.0402;0.0373;0.0224;0.0001;0.0011;0.0027;0.0015;0.0006;0.0001;0.2887;0.1404;0.0014;0.003;0.0;0.0;565;602;29.0
1239;843;579;6.0;1280;0.0025;0.0135;0.0058;0.0147;0.006;0.0001;0.056;0.0235;0.0186;0.0331;0.0;0.001;0.0027;0.0017;0.0008;0.0038;0.3335;0.1558;0.0011;0.004;0.0;0.0;568;642;22.5
1196;862;574;2.0;970;0.0123;0.0094;0.0121;0.0198;0.0001;0.0001;0.0001;0.0288;0.0243;0.0027;0.0002;0.0013;0.0021;0.0001;0.0001;0.0001;0.18;0.14;0.0007;0.0;0.0;0.0;398;480;36.5
1202;842;550;1.9;880;0.0021;0.0099;0.0049;0.0153;0.0021;0.001;0.0275;0.0361;0.0318;0.0275;0.0004;0.0034;0.0024;0.0;0.0004;0.0001;0.27;0.14;0.0021;0.009;0.0;0.0;489;556;34.0
1186;838;590;3.0;1150;0.0007;0.0123;0.0068;0.0152;0.0024;0.0008;0.0008;0.0334;0.0291;0.0385;0.0003;0.0013;0.0026;0.001;0.0004;0.0001;0.1516;0.0907;0.0002;0.005;0.0;0.0;389;442;42.5
1228;903;590;2.0;1150;0.0007;0.0162;0.008;0.016;0.0023;0.0001;0.001;0.0274;0.0274;0.0278;0.0026;0.0017;0.0034;0.0012;0.0011;0.0001;0.5762;0.4533;0.0005;0.004;0.001;0.0;543;780;20.0
1237;846;552;4.0;1350;0.0046;0.2854;0.005;0.3356;0.001;0.0028;0.0021;0.0269;0.0253;0.0303;0.0004;0.0008;0.0025;0.0022;0.001;0.0001;0.2492;0.1541;0.0003;0.0;0.0;0.0;408;508;33.0
1234;864;625;4.0;1090;0.0032;0.2872;0.0092;0.5746;0.0039;0.0037;0.0016;0.0306;0.0294;0.0791;0.0003;0.0036;0.0027;0.0011;0.002;0.0043;0.2946;0.157;0.0003;0.005;0.002;0.0;636;679;22.5
1210;810;565;6.75;1230;0.005;0.0136;0.0066;0.0198;0.001;0.0005;0.0163;0.0348;0.0313;0.0012;0.0001;0.0015;0.0035;0.0041;0.0009;0.0001;0.215;0.1079;0.0006;0.005;0.0;0.0;419;469;38.5
1196;852;594;3.0;1250;0.0074;0.0117;0.0059;0.0155;0.0022;0.0001;0.0011;0.0302;0.0275;0.0006;0.0001;0.0009;0.0033;0.0013;0.0003;0.0001;0.2359;0.1274;0.0002;0.003;0.0;0.0;364;442;40.0
1234;904;675;3.5;943;0.0052;0.0104;0.0084;0.0148;0.0001;0.0008;0.0002;0.0212;0.014;0.0506;0.0;0.0005;0.0025;0.0008;0.0006;0.0003;0.02;0.01;0.0001;0.002;0.003;0.0;172;283;48.0
1188;844;605;8.0;800;0.0033;0.0084;0.0068;0.0204;0.0002;0.0001;0.0004;0.0276;0.0264;0.0231;0.0002;0.0013;0.0019;0.0001;0.0001;0.0001;0.33;0.21;0.001;0.006;0.0;0.0;430;528;28.5
1219;842;530;2.0;1030;0.0036;0.0154;0.01;0.03;0.0024;0.0002;0.0263;0.0282;0.0266;0.0129;0.0;0.0021;0.0031;0.0019;0.0006;0.0032;0.2062;0.1097;0.0001;0.002;0.0;0.0;501;540;24.0
1210;856;591;2.75;1250;0.0035;0.0099;0.006;0.0154;0.0024;0.0001;0.0084;0.0231;0.019;0.0006;0.0;0.0002;0.0026;0.002;0.0006;0.0021;0.2843;0.128;0.0001;0.002;0.0;0.0;429;489;35.5
1223;825;519;2.5;1343;0.0044;0.0126;0.0103;0.0189;0.0001;0.0001;0.023;0.0263;0.0231;0.0248;0.0;0.0011;0.0028;0.0042;0.0008;0.0001;0.2725;0.1365;0.0004;0.004;0.0;0.0;544;577;20.0
1193;854;610;4.0;1250;0.0012;0.0102;0.0067;0.1558;0.0004;0.0003;0.0002;0.0322;0.0282;0.0033;0.0001;0.0005;0.0026;0.0012;0.0024;0.0005;0.5;0.39;0.0001;0.004;0.0;0.0;472;673;29.5
1195;918;719;4.2;1269;0.0085;0.0176;0.0089;0.0227;0.004;0.0027;0.0094;0.0345;0.0323;0.0334;0.0015;0.003;0.0024;0.0006;0.0003;0.0001;0.0211;0.0176;0.0004;0.002;0.003;0.0;236;319;42.5
1191;846;587;3.0;1150;0.0106;0.0118;0.005;0.0151;0.0006;0.0001;0.0001;0.0282;0.0258;0.0012;0.0003;0.0024;0.0025;0.0011;0.0007;0.0005;0.26;0.2;0.0001;0.0;0.0;0.0;246;346;43.0
1200;859;538;3.2;1168;0.001;0.0109;0.005;0.0152;0.0001;0.0001;0.0445;0.0248;0.0227;0.0012;0.0;0.0014;0.003;0.0063;0.0028;0.0001;0.3544;0.1648;0.0008;0.004;0.0;0.0;544;603;27.0
1134;863;657;2.75;1020;0.002;0.0107;0.0039;0.0154;0.002;0.0005;0.0013;0.2467;0.2454;0.0005;0.0001;0.0025;0.0027;0.0012;0.0006;0.0007;0.05;0.05;0.0001;0.001;0.001;0.0;323;422;34.5
1229;872;578;3.6;1090;0.0019;0.0111;0.0069;0.0138;0.0037;0.0001;0.0147;0.0334;0.0306;0.0018;0.0001;0.0009;0.0025;0.0011;0.0004;0.0001;0.2118;0.1093;0.0003;0.0;0.0;0.0;431;489;38.5
1184;840;590;3.5;990;0.0087;0.0141;0.0086;0.0166;0.0023;0.0001;0.0001;0.0257;0.0221;0.0002;0.0;0.0013;0.0028;0.0012;0.0006;0.0005;0.0921;0.0664;0.0002;0.002;0.0;0.0;294;375;48.5
1199;836;501;5.0;1000;0.0038;0.0126;0.0064;0.0118;0.0022;0.0001;0.0015;0.0286;0.0253;0.0207;0.0003;0.0021;0.0029;0.0014;0.0005;0.0001;0.3549;0.2451;0.0005;0.003;0.0;0.0;489;589;30.0
1209;866;582;2.8;1200;0.0037;0.0124;0.0072;0.0126;0.0005;0.0004;0.0169;0.0355;0.0353;0.0013;0.0001;0.0016;0.0033;0.0044;0.0007;0.0001;0.2126;0.106;0.0009;0.003;0.0;0.0;432;475;39.5
1198;882;578;2.75;1260;0.0117;0.0121;0.0065;0.0155;0.0025;0.0002;0.0001;0.022;0.0186;0.0003;0.0001;0.0019;0.0023;0.0005;0.0003;0.0001;0.1158;0.0794;0.0001;0.003;0.0;0.0;285;366;46.0
1245;856;517;6.05;1250;0.0015;0.0201;0.008;0.0167;0.0001;0.0011;0.0301;0.0292;0.0272;0.0263;0.0001;0.0022;0.0036;0.0062;0.0008;0.0001;0.2782;0.1394;0.001;0.003;0.0;0.0;514;565;26.5
1201;881;578;2.75;1600;0.0108;0.0112;0.0039;0.0105;0.0015;0.0004;0.0001;0.0346;0.0301;0.0005;0.0001;0.0014;0.0024;0.001;0.0007;0.0015;0.1152;0.0761;0.0004;0.002;0.0;0.0;285;386;45.0
1233;874;617;3.2;1145;0.0077;0.0107;0.0053;0.0105;0.0025;0.0004;0.0001;0.0389;0.038;0.0004;0.0014;0.0018;0.0024;0.0004;0.0003;0.0003;0.0781;0.0615;0.0002;0.002;0.002;0.0;308;369;38.5
1175;837;567;13.8;1060;0.0067;0.0087;0.0048;0.0132;0.001;0.0001;0.0001;0.033;0.029;0.0001;0.0001;0.0027;0.0019;0.0;0.0001;0.0001;0.22;0.17;0.0016;0.004;0.0;0.0;344;454;31.5
1177;902;689;2.75;1100;0.014;0.011;0.0084;0.0001;0.0019;0.0001;0.0001;0.0379;0.0354;0.0001;0.0013;0.0012;0.0026;0.0004;0.0002;0.0001;0.0597;0.0475;0.0001;0.002;0.002;0.0;240;319;51.5
1186;864;612;2.0;1219;0.0079;0.0088;0.0039;0.0104;0.0015;0.0001;0.0001;0.0367;0.0334;0.0001;0.0014;0.0006;0.0021;0.0008;0.0007;0.0005;0.065;0.052;0.0004;0.002;0.002;0.0;288;355;38.0
1194;872;687;2.75;1243;0.0069;0.0106;0.0057;0.0102;0.002;0.0001;0.0001;0.0328;0.0306;0.0001;0.0003;0.0008;0.0023;0.0003;0.0004;0.0001;0.0676;0.05;0.0001;0.002;0.0;0.0;201;312;46.0
1221;878;603;3.5;1080;0.0002;0.0112;0.1263;0.8953;0.1731;0.0044;0.0015;0.0295;0.0291;0.0181;0.0003;0.0017;0.0029;0.0011;0.0016;0.0011;0.6248;0.4115;0.0001;0.005;0.002;0.0;634;785;18.0
1220;856;635;3.5;1215;0.0081;0.0161;0.0062;0.0134;0.0028;0.0001;0.0001;0.0189;0.016;0.0006;0.0001;0.0006;0.0027;0.0005;0.0002;0.0001;0.2575;0.1986;0.0001;0.0;0.0;0.0;360;464;36.5
1177;861;588;3.0;1480;0.0103;0.0117;0.0054;0.0129;0.0003;0.0001;0.0041;0.0331;0.0303;0.0005;0.0;0.0009;0.0032;0.0029;0.0006;0.0001;0.187;0.1052;0.0004;0.0;0.0;0.0;341;413;42.0
1199;846;637;8.5;1208;0.0026;0.0118;0.234;0.2486;0.0018;0.0004;0.0004;0.043;0.042;0.0023;0.0003;0.0012;0.0028;0.0012;0.0015;0.0002;0.67;0.54;0.0001;0.005;0.001;0.0;427;739;23.5
1185;861;545;9.7;1200;0.0037;0.0151;0.0091;0.0213;0.003;0.0001;0.0286;0.0339;0.0324;0.0129;0.0;0.0028;0.0029;0.0021;0.0007;0.0016;0.2157;0.1179;0.001;0.003;0.0;0.0;454;508;32.0
1237;842;520;2.0;1207;0.0031;0.0139;0.0059;0.0197;0.0053;0.0016;0.0257;0.0292;0.0278;0.0247;0.0;0.001;0.0032;0.0015;0.0003;0.0001;0.2661;0.1292;0.0011;0.004;0.0;0.0;546;574;25.5
1227;883;619;2.75;1050;0.0088;0.0102;0.0056;0.0125;0.0028;0.0001;0.0001;0.0339;0.0313;0.0004;0.0001;0.0021;0.0021;0.0004;0.0002;0.0001;0.1909;0.1411;0.0001;0.0;0.0;0.0;338;433;43.0
1205;856;597;7.8;1500;0.0005;0.0119;0.0069;0.1436;0.0004;0.0004;0.0009;0.026;0.0246;0.002;0.0002;0.0008;0.0025;0.0032;0.0021;0.0001;0.4844;0.3903;0.0003;0.005;0.0;0.0;452;674;25.5
1195;867;580;4.9;1080;0.0031;0.0135;0.0069;0.0121;0.0032;0.0001;0.0146;0.0313;0.0294;0.0013;0.0001;0.0012;0.0034;0.0015;0.0005;0.0001;0.2164;0.114;0.0009;0.003;0.0;0.0;411;470;39.5
1209;780;522;11.5;1465;0.0024;0.0108;0.0056;0.0137;0.0027;0.0001;0.029;0.0213;0.0202;0.0223;0.0002;0.0014;0.0028;0.0014;0.0033;0.0002;0.355;0.216;0.0009;0.006;0.0;0.0;492;593;23.0
1223;842;550;4.5;1180;0.0081;0.3052;0.079;0.335;0.0001;0.0018;0.0004;0.0274;0.0253;0.0035;0.0006;0.0039;0.0022;0.0001;0.0002;0.0001;0.25;0.15;0.0008;0.0;0.0;0.0;398;514;37.0
1195;857;575;2.75;1090;0.01;0.012;0.0066;0.0134;0.0015;0.0001;0.0001;0.0365;0.0319;0.0003;0.0001;0.0011;0.0028;0.0013;0.0016;0.0002;0.1125;0.0751;0.0003;0.002;0.0;0.0;266;368;48.0
1206;883;681;3.5;1243;0.0047;0.0094;0.0057;0.0116;0.0001;0.0001;0.0001;0.0282;0.0249;0.0001;0.0;0.0016;0.0027;0.0007;0.0006;0.0003;0.06;0.04;0.0001;0.001;0.0;0.0;259;332;51.5
1209;845;549;5.0;1290;0.0028;0.0108;0.0063;0.0159;0.0041;0.0001;0.0001;0.0144;0.0111;0.0009;0.0002;0.0008;0.0025;0.0006;0.0016;0.0001;0.3088;0.2483;0.0001;0.005;0.0;0.0;391;533;28.0
1234;875;594;3.75;1150;0.0006;0.0107;0.0071;0.0138;0.0017;0.0019;0.0174;0.0388;0.0366;0.0852;0.0002;0.001;0.0026;0.0001;0.0007;0.0001;0.241;0.1181;0.0014;0.005;0.0;0.0;571;584;25.0
1183;869;684;2.75;1290;0.0098;0.0108;0.0052;0.0114;0.0021;0.0004;0.0001;0.0225;0.0194;0.0002;0.0002;0.0008;0.0025;0.0005;0.0003;0.0001;0.0779;0.0579;0.0001;0.004;0.0;0.0;239;351;47.0
1228;882;560;8.0;1250;0.0024;0.0099;0.0045;0.0135;0.003;0.0003;0.0282;0.0342;0.0314;0.0151;0.0002;0.0002;0.0023;0.0008;0.0004;0.0001;0.2005;0.1147;0.0004;0.006;0.0;0.0;433;491;33.5
1210;865;623;2.0;925;0.0078;0.0129;0.0078;0.0216;0.0015;0.0001;0.0001;0.0448;0.0423;0.0004;0.0015;0.0012;0.0026;0.0008;0.0006;0.0008;0.08;0.07;0.0001;0.002;0.002;0.0;220;321;38.5
